Repository: SU10KAZ/Norms

File: vault/ГОСТ 14918-2020_ Межгосударственный стандарт_ Прокат листов_document.md (part 1 of 3)
---
code: "ГОСТ 14918-2020"
type: "ГОСТ"
year: 2020
aliases:
  - "ГОСТ 14918-2020"
title: "Межгосударственный стандарт_ Прокат листов"
---
# СП / ГОСТ СП ПЗ СНИП ФЗ ПУЭ / ГОСТ 14918-2020_ Межгосударственный стандарт_ Прокат листов.pdf

Сгенерировано: 2026-04-07 16:24:51 UTC

---

## СТРАНИЦА 1

### BLOCK [TEXT]: 6TJX-FUDU-JLG
**КонсультантПлюс**
#### **"ГОСТ 14918-2020. Межгосударственный

стандарт. Прокат листовой

горячооцинкованный. Технические условия"

(введен в действие Приказом Росстандарта от

30.06.2020 N 332-ст)

(ред. от 21.04.2025)**

Документ предоставлен
**КонсультантПлюс**

[www.consultant.ru](http://www.consultant.ru)

Дата сохранения: 03.04.2026

## СТРАНИЦА 2

### BLOCK [TEXT]: 9FF4-Q7R7-LEE
"ГОСТ 14918-2020. Межгосударственный стандарт. Прокат листовой

горячеоцинкованный. Технические условия"

(введен в действ...

Документ предоставлен
[КонсультантПлюс](#)

Дата сохранения: 03.04.2026

Введен в действие

[Приказом](#)
Федерального

агентства по техническому

регулированию и метрологии

от 30 июня 2020 г. N 332-ст

#### **МЕЖГОСУДАРСТВЕННЫЙ СТАНДАРТ

ПРОКАТ ЛИСТОВОЙ ГОРЯЧЕОЦИНКОВАННЫЙ

ТЕХНИЧЕСКИЕ УСЛОВИЯ**

**Hot-dip zinc-coated steel sheet. Specifications**

(ISO 3575:2016, NEQ)

(ISO 4998:2014, NEQ)

(ISO 16163:2012, NEQ)

(EN 10143:2006, NEQ)

(EN 10346:2015, NEQ)

**ГОСТ 14918-2020**

Список изменяющих документов

(в ред.
[Изменения N 1](#)
, введенного в действие

[Приказом](#)
Росстандарта от 21.04.2025 N 335-ст)

МКС
[77.140.50](#)

**Дата введения

1 декабря 2020 года**

##### **Предисловие**

Цели, основные принципы и общие правила проведения работ по межгосударственной стандартизации установлены
[ГОСТ 1.0](#)
"Межгосударственная система стандартизации. Основные положения" и
[ГОСТ 1.2](#)
"Межгосударственная система стандартизации. Стандарты межгосударственные, правила и рекомендации по межгосударственной стандартизации. Правила разработки, принятия, обновления и отмены"

##### **Сведения о стандарте**

1 ПОДГОТОВЛЕН Акционерным обществом "Уральский институт металлов" (АО "УИМ")

2 ВНЕСЕН Техническим комитетом по стандартизации ТК 367 "Чугун, прокат и металлоизделия"

3 ПРИНЯТ Межгосударственным советом по стандартизации, метрологии и сертификации (протокол от 30 июня 2020 г. N 131-П)

За принятие проголосовали:

| Краткое наименование страны по МК (ИСО 3166) 004-97 | Код страны по МК (ИСО 3166) 004-97 | Сокращенное наименование национального органа по стандартизации |
|---|---|---|
**КонсультантПлюс**

надежная правовая поддержка

[www.consultant.ru](http://www.consultant.ru)

Страница 2 из 39

## СТРАНИЦА 3

### BLOCK [TEXT]: 9A4T-UEK7-WUY
"ГОСТ 14918-2020. Межгосударственный стандарт. Прокат листовой горячеоцинкованный. Технические условия"

(введен в действ...

Документ предоставлен
[КонсультантПлюс](#)

Дата сохранения: 03.04.2026

| Азербайджан | AZ | Азстандарт |
|---|---|---|
| Армения | AM | ЗАО "Национальный орган по стандартизации и метрологии" Республики Армения |
| Беларусь | BY | Госстандарт Республики Беларусь |
| Киргизия | KG | Кыргызстандарт |
| Россия | RU | Росстандарт |
| Таджикистан | TJ | Таджикстандарт |
| Узбекистан | UZ | Узстандарт |
4 Приказом Федерального агентства по техническому регулированию и метрологии от 30 июня 2020 г. N 332-ст межгосударственный стандарт ГОСТ 14918-2020 введен в действие в качестве национального стандарта Российской Федерации с 1 декабря 2020 г.

5 В настоящем стандарте учтены основные нормативные положения следующих международных и европейских стандартов:

- ISO 3575:2016 "Сталь углеродистая тонколистковая с покрытием, нанесенным непрерывным методом горячего цинкования, торгового качества и для вытяжки" ("Continuous hot-dip zinc-coated carbon steel sheet of commercial and drawing qualities", NEQ);

- ISO 4998:2014 "Сталь углеродистая тонколистковая конструкционная с горячим цинковым покрытием или покрытием из железоцинкового сплава, нанесенным непрерывным методом" ("Continuous hot-dip zinc-coated and zinc-iron alloy-coated carbon steel sheet of structural quality", NEQ);

- ISO 16163:2012 "Прокат стальной листовой с горячим покрытием, нанесенным непрерывным методом. Допуски на размеры и форму" ("Continuously hot-dipped coated steel sheet products - Dimensional and shape tolerances", NEQ);

- EN 10143:2006 "Листы и полосы стальные с горячим непрерывным металлическим покрытием. Допуски на размеры и форму" ("Continuously hot-dip coated steel sheet and strip. Tolerances on dimensions and shape", NEQ);

- EN 10346:2015 "Прокат плоский стальной для холодной штамповки с непрерывным покрытием, нанесенным методом погружения в расплав. Технические условия поставки" ("Continuously hot-dip coated steel flat products for cold forming. Technical delivery conditions", NEQ)

5 ВЗАМЕН ГОСТ 14918-80

6 Настоящий стандарт подготовлен на основе применения ГОСТ Р 52246-2016 <1>

<1> Приказом Федерального агентства по техническому регулированию и метрологии от 30 июня 2020 г. N 332-ст ГОСТ Р 52246-2016 отменен с 1 декабря 2020 г.

*Информация о введении в действие (прекращении действия) настоящего стандарта и изменений к нему на территории указанных выше государств публикуется в указателях национальных стандартов, издаваемых в этих государствах, а также в сети Интернет на сайтах соответствующих национальных органов по стандартизации.*

*В случае пересмотра, изменения или отмены настоящего стандарта соответствующая информация будет опубликована на официальном интернет-сайте Межгосударственного совета по*

**КонсультантПлюс**

надежная правовая поддержка

[www.consultant.ru](http://www.consultant.ru)

Страница 3 из 39

## СТРАНИЦА 4

### BLOCK [TEXT]: 77JH-KDYV-QHA
"ГОСТ 14918-2020. Межгосударственный стандарт. Прокат листовой

горячеоцинкованный. Технические условия"

(введен в действ...

Документ предоставлен
[КонсультантПлюс](#)

Дата сохранения: 03.04.2026

стандартизации, метрологии и сертификации в каталоге "Межгосударственные стандарты"

#### 1 Область применения

Настоящий стандарт распространяется на листовой прокат из низкоуглеродистой стали с цинковым, железоцинковым, цинкалюминиевым, цинкалюмомагниевым, алюмоцинковым покрытиями, нанесенными методом непрерывного погружения в расплав (далее - оцинкованный прокат). Оцинкованный прокат предназначен для изготовления профилированных, штампованных и сварных изделий, а также металлических изделий методами изгиба и соединением в замок.

Оцинкованный прокат может применяться в качестве основы для производства листового проката с полимерным покрытием по
[ГОСТ 34180](#)
и по
[[1]](#)
.

Антикоррозионная защита, получаемая за счет покрытия, пропорциональна массе или толщине покрытия.

Применение строительных конструкций из оцинкованного проката в зависимости от степени агрессивного воздействия газообразных сред при температурах от минус 50 °С до плюс 50 °С установлено в действующих нормативных документах по защите от коррозии
[<1>](#)
, ориентировочные данные о потере массы цинкового покрытия за год эксплуатации в атмосферах различной коррозионной активности приведены в
[ГОСТ 34667.2](#)
.

(в ред.
[Изменения N 1](#)
, введенного в действие Приказом Росстандарта от 21.04.2025 N 335-ст)

[<1>](#)
В Российской Федерации действует
[СП 28.13330.2017](#)
"СНиП 2.03.11-85 Защита строительных конструкций от коррозии".

#### 2 Нормативные ссылки

В настоящем стандарте использованы нормативные ссылки на следующие стандарты:

[ГОСТ 9.008](#)
Единая система защиты от коррозии и старения. Покрытия металлические и неметаллические неорганические. Термины и определения

[ГОСТ 166](#)
(ИСО 3599-76) Штангенциркули. Технические условия

[ГОСТ 503](#)
Лента холоднокатаная из низкоуглеродистой стали. Технические условия

[ГОСТ 1381](#)
Уротропин технический. Технические условия

[ГОСТ 1497](#)
Металлы. Методы испытаний на растяжение

(в ред.
[Изменения N 1](#)
, введенного в действие Приказом Росстандарта от 21.04.2025 N 335-ст)

[ГОСТ 1770](#)
(ИСО 1042-83, ИСО 4788-80) Посуда мерная лабораторная стеклянная. Цилиндры, мензурки, колбы, пробирки. Общие технические условия

[ГОСТ 3118](#)
Реактивы. Кислота соляная. Технические условия

[ГОСТ 3560](#)
Лента стальная упаковочная. Технические условия

[ГОСТ 4765](#)
Материалы лакокрасочные. Метод определения прочности при ударе

[ГОСТ 6009](#)
Лента стальная горячекатаная. Технические условия

[ГОСТ 6709](#)
Вода дистиллированная. Технические условия
[<2>](#)

(в ред.
[Изменения N 1](#)
, введенного в действие Приказом Росстандарта от 21.04.2025 N 335-ст)

**КонсультантПлюс**

надежная правовая поддержка

[www.consultant.ru](http://www.consultant.ru)

Страница 4 из 39

## СТРАНИЦА 5

### BLOCK [TEXT]: 6JNQ-94HY-H7P
"ГОСТ 14918-2020. Межгосударственный стандарт. Прокат листовой

горячеоцинкованный. Технические условия"

(введен в действ...

Документ предоставлен
[КонсультантПлюс](#)

Дата сохранения: 03.04.2026

<2> В Российской Федерации действует
[ГОСТ Р 58144-2018](#)
.

(сноска введена
[Изменением N 1](#)
, введенным в действие Приказом Росстандарта от 21.04.2025 N 335-ст)

[ГОСТ 7564](#)
Прокат. Общие правила отбора проб, заготовок и образцов для механических и технологических испытаний

[ГОСТ 7566-2018](#)
Металлопродукция. Правила приемки, маркировка, упаковка, транспортирование и хранение

[ГОСТ 9045](#)
Прокат тонколистовой холоднокатаный из низкоуглеродистой качественной стали для холодной штамповки. Технические условия

[ГОСТ 10510 (ИСО 8490-86)](#)
Металлы. Метод испытания на выдавливание листов и лент по Эриксену

[ГОСТ 11701](#)
Металлы. Методы испытаний на растяжение тонких листов и лент

[ГОСТ 14019 (ИСО 7438:1985)](#)
Материалы металлические. Метод испытания на изгиб

[ГОСТ 14192](#)
Маркировка грузов

[ГОСТ 15150](#)
Машины, приборы и другие технические изделия. Исполнения для различных климатических районов. Категории, условия эксплуатации, хранения и транспортирования в части воздействия климатических факторов внешней среды

[ГОСТ 15846-2002](#)
Продукция, отправляемая в районы Крайнего Севера и приравненные к ним местности. Упаковка, маркировка, транспортирование и хранение

[ГОСТ 16523](#)
Прокат тонколистовой из углеродистой стали качественной и обыкновенного качества общего назначения. Технические условия

[ГОСТ 18895](#)
Сталь. Метод фотоэлектрического спектрального анализа <1>

<1> В Российской Федерации также действует
[ГОСТ Р 54153-2010](#)
"Сталь. Метод атомно-эмиссионного спектрального анализа".

(в ред.
[Изменения N 1](#)
, введенного в действие Приказом Росстандарта от 21.04.2025 N 335-ст)

[ГОСТ 19903](#)
Прокат листовой горячекатаный. Сортамент

[ГОСТ 19904](#)
Прокат листовой холоднокатаный. Сортамент

[ГОСТ 21241](#)
Пинцеты медицинские. Общие технические требования и методы испытаний

[ГОСТ 22235](#)
Вагоны грузовые магистральных железных дорог колеи 1520 мм. Общие требования по обеспечению сохранности при производстве погрузочно-разгрузочных и маневровых работ

[ГОСТ 24104](#)
Весы лабораторные. Общие технические требования <2>

<2> В Российской Федерации действует
[ГОСТ Р 53228-2008](#)
"Весы неавтоматического действия. Часть 1. Метрологические и технические требования. Испытания".

[ГОСТ 25336](#)
Посуда и оборудование лабораторные стеклянные. Типы, основные параметры и размеры

[ГОСТ 26877-2008](#)
Металлопродукция. Методы измерений отклонений формы

**КонсультантПлюс**

надежная правовая поддержка

[www.consultant.ru](http://www.consultant.ru)

Страница 5 из 39

## СТРАНИЦА 6

### BLOCK [TEXT]: 7TJA-XM7H-MCJ
"ГОСТ 14918-2020. Межгосударственный стандарт. Прокат листовой

горячеоцинкованный. Технические условия"

(введен в действ...

Документ предоставлен
[КонсультантПлюс](#)

Дата сохранения: 03.04.2026

[ГОСТ 28498](#)
Термометры жидкостные стеклянные. Общие технические требования. Методы испытаний

[ГОСТ 30415](#)
Сталь. Неразрушающий контроль механических свойств и микроструктуры металлопродукции магнитным методом

[ГОСТ 34180](#)
Прокат стальной тонколистовой холоднокатаный и холоднокатаный горячеоцинкованный с полимерным покрытием с непрерывных линий. Технические условия

[ГОСТ 34667.2](#)
(ISO 12944-2:2017) Материалы лакокрасочные. Защита стальных конструкций от коррозии при помощи лакокрасочных систем. Часть 2. Классификация условий окружающей среды (ссылка введена
[Изменением N 1](#)
, введенным в действие Приказом Росстандарта от 21.04.2025 N 335-ст)

Примечание - При пользовании настоящим стандартом целесообразно проверить действие ссылочных стандартов и классификаторов на официальном интернет-сайте Межгосударственного совета по стандартизации, метрологии и сертификации (
[www.easc.by](http://www.easc.by)
) или по указателям национальных стандартов, издаваемым в государствах, указанных в предисловии, или на официальных сайтах соответствующих национальных органов по стандартизации. Если на документ дана недатированная ссылка, то следует использовать документ, действующий на текущий момент, с учетом всех внесенных в него изменений. Если заменен ссылочный документ, на который дана датированная ссылка, то следует использовать указанную версию этого документа. Если после принятия настоящего стандарта в ссылочный документ, на который дана датированная ссылка, внесено изменение, затрагивающее положение, на которое дана ссылка, то это положение применяется без учета данного изменения. Если ссылочный документ отменен без замены, то положение, в котором дана ссылка на него, применяется в части, не затрагивающей эту ссылку.

#### 3 Термины и определения

В настоящем стандарте применены термины по
[ГОСТ 9.008](#)
, а также следующие термины с соответствующими определениями:

3.1
**цинковое покрытие**
; Ц: Покрытие, полученное на поверхности проката при погружении его в расплав цинка.

3.2
**железоцинковое покрытие**
; ЖЦ: Покрытие, полученное в результате специальной термической обработки проката с цинковым покрытием, при которой происходит диффузия железа из стальной основы в цинковое покрытие, характеризующееся серым цветом, отсутствием узоров кристаллизации и блеска.

3.3
**цинкалюминиевое покрытие**
; ЦА: Покрытие, полученное на поверхности проката при погружении его в цинкалюминиевый расплав.

3.4
**цинкалюмомагниевое покрытие**
; ЦАМ: Покрытие, полученное на поверхности проката при погружении его в цинкалюмомагниевый расплав.

3.5
**алюмоцинковое покрытие**
; АЦ: Покрытие, полученное на поверхности проката при погружении его в алюмоцинковый расплав.

3.6
**цинковое покрытие с нормальным узором кристаллизации**
; Н: Цинковое покрытие, полученное в результате свободной кристаллизации цинка на поверхности проката, характеризующееся блеском и наличием узора кристаллизации (кристаллы различных размеров и яркости).

3.7
**цинковое покрытие с минимальным узором кристаллизации**
; М: Цинковое покрытие, полученное в результате регулируемой кристаллизации цинка на поверхности проката путем специальной обработки покрытия или применения специального состава расплава, характеризующееся минимальным узором кристаллизации или его отсутствием.

3.8
**дрессированное покрытие**
: Покрытие, полученное в результате холодной прокатки проката в дрессировочной клети, характеризующейся заданной степенью шероховатости покрытия и пригодностью

**КонсультантПлюс**

надежная правовая поддержка

[www.consultant.ru](http://www.consultant.ru)

Страница 6 из 39

## СТРАНИЦА 7

### BLOCK [TEXT]: 9MCC-7GTD-RUY
"ГОСТ 14918-2020. Межгосударственный стандарт. Прокат листовой

горячеоцинкованный. Технические условия"

(введен в действ...

Документ предоставлен
[КонсультантПлюс](#)

Дата сохранения: 03.04.2026

для окрашивания с непрерывных линий и нанесения полимерных покрытий.

(в ред.
[Изменения N 1](#)
, введенного в действие Приказом Росстандарта от 21.04.2025 N 335-ст)

**3.9 дифференцированное покрытие:**
Покрытие, имеющее разную массу на противоположных сторонах проката.

**3.10 масса покрытия:**
Общая масса покрытия, нанесенного с двух сторон на один квадратный метр листового проката, выраженная в граммах.

**3.11 промасливание:**
Способ консервации поверхности покрытия проката для защиты от коррозии при транспортировании и хранении; характеризуется массой масла, нанесенного с одной или двух сторон проката, выраженной в граммах на один квадратный метр поверхности.

**3.12 пассивирование:**
Способ консервации (или антикоррозионной обработки) поверхности оцинкованного проката для его защиты от коррозии при транспортировании и хранении.

**3.13 тонкая органическая пленка:**
Слой, обеспечивающий защиту поверхности покрытия высокого качества отделки от коррозии или придающий покрытию дополнительные свойства, например: защита от отпечатков пальцев, улучшение антифрикционных свойств при штамповке, применение в качестве грунтового покрытия для последующего нанесения полимерных покрытий.

(п. 3.13 введен
[Изменением N 1](#)
, введенным в действие Приказом Росстандарта от 21.04.2025 N 335-ст)

#### 4 Классификация

4.1 Оцинкованный прокат подразделяют по типу покрытия следующим образом:

- - прокат с цинковым покрытием (Ц);

- - прокат с железоцинковым покрытием (ЖЦ);

- - прокат с цинкалюминиевым покрытием (ЦА);

- - прокат с цинкалюмомагниевым покрытием (ЦАМ);

- - прокат с алюмоцинковым покрытием (АЦ).

4.2 Оцинкованный прокат подразделяют по назначению на марки:

- - 01 - для изготовления плоских изделий и плоских изделий методом изгиба, общего назначения;

- - 02 - для изготовления посудно-хозяйственных изделий, изделий методом изгиба и соединением в замок, для изготовления штампованных изделий нормальной и глубокой вытяжки;

- - 03 - для изготовления штампованных изделий весьма глубокой вытяжки и сложных профилей;

- - 04 - для изготовления штампованных изделий сложной вытяжки;

- - 05 - для изготовления штампованных изделий особо сложной вытяжки;

- - 06 - для изготовления штампованных изделий весьма особо сложной вытяжки;

- - 07 - для изготовления штампованных изделий сверхглубокой вытяжки;

- - 220, 250, 280, 320, 350, 390, 420, 450, 550 - для изготовления холодно профилированных изделий для строительства.

(в ред.
[Изменения N 1](#)
, введенного в действие Приказом Росстандарта от 21.04.2025 N 335-ст)

Соответствие марок оцинкованного проката, установленных настоящим стандартом, маркам, установленным другими нормативными документами, приведено в
[приложении А](#)
.

**КонсультантПлюс**

надежная правовая поддержка

[www.consultant.ru](http://www.consultant.ru)

Страница 7 из 39

## СТРАНИЦА 8

### BLOCK [TEXT]: A793-7GJC-P9C
"ГОСТ 14918-2020. Межгосударственный стандарт. Прокат листовой

горячеоцинкованный. Технические условия"

(введен в действ...

Документ предоставлен
[КонсультантПлюс](#)

Дата сохранения: 03.04.2026

4.3 Оцинкованный прокат по точности изготовления по толщине (Т), ширине (Ш), длине (Д), плоскостности (П) и серповидности (С) подразделяют на категории:

- - нормальной точности - Б (БТ, БШ, БД, БП, БС);

- - повышенной точности - А (АТ, АШ, АД, АП, АС);

- - высокой точности - В (ВТ, ВШ, ВД,ВП, ВС);

- - с уменьшенными предельными отклонениями по толщине - УТ.

(введено Изменением N 1, введенным в действие Приказом Росстандарта от 21.04.2025 N 335-ст)

4.4 Оцинкованный прокат по характеру кромки подразделяют следующим образом:

- - прокат с необрезной кромкой - НО;

- - прокат с обрезной кромкой - О <1>.

-----

<1> Изготавливают продольной резкой кромок оцинкованного проката.

4.5 Покрытия, нанесенные с двух сторон проката, подразделяют в зависимости от массы покрытия на классы:

- - цинковое покрытие: 60, 80, 100, 120, 140, 150, 180, 200, 225, 275, 350, 450, 500, 600, 700, 800;

(в ред. Изменения N 1, введенного в действие Приказом Росстандарта от 21.04.2025 N 335-ст)

- - железоцинковое покрытие: 60, 80, 100, 120, 140, 150, 180;

- - цинкалюминиевое покрытие: 60, 80, 95, 130, 185, 200, 255, 300;

(в ред. Изменения N 1, введенного в действие Приказом Росстандарта от 21.04.2025 N 335-ст)

- цинкалюмомагниевое покрытие: 60, 70, 80, 90, 100, 120, 130, 140, 150, 160, 175, 190, 200, 250, 300, 310, 350, 430;

(в ред. Изменения N 1, введенного в действие Приказом Росстандарта от 21.04.2025 N 335-ст)

- алюмоцинковое покрытие: 40, 50, 60, 70, 80, 90, 100, 120, 130, 140, 150, 160, 180, 190, 200, 225, 250, 300, 350, 400.

4.6 Цинковое покрытие проката по узору кристаллизации цинка подразделяют на виды:

- - с нормальным узором кристаллизации - Н;

- - с минимальным узором кристаллизации - М.

4.7 Покрытия оцинкованного проката по качеству отделки поверхности подразделяют на группы:

- - обычного качества (без обозначения группы отделки);

- - улучшенного качества - У;

- - высокого качества - В.

4.8 Оцинкованный прокат по способу консервации поверхности подразделяют следующим образом:

- - пассивированный - ПС;

- - промасленный - ПР;

**КонсультантПлюс**

надежная правовая поддержка

[www.consultant.ru](http://www.consultant.ru)

Страница 8 из 39

## СТРАНИЦА 9

### BLOCK [TEXT]: AA4X-HAX4-XDU
"ГОСТ 14918-2020. Межгосударственный стандарт. Прокат листовой

горячеоцинкованный. Технические условия"

(введен в действ...

Документ предоставлен
[КонсультантПлюс](#)

Дата сохранения: 03.04.2026

- пассивированный и промасленный - ПП;

- с тонкими органическими пленками - ТП;

(введено Изменением N 1, введенным в действие Приказом Росстандарта от 21.04.2025 N 335-ст)

- без консервации - БК.

#### 5 Основные параметры и размеры

5.1 Оцинкованный прокат изготавливают толщиной от 0,22 до 4,50 мм в рулонах шириной от 600 до 1800 мм, в листах шириной от 700 до 1800 мм. Толщина проката включает толщину покрытия.

5.2 Оцинкованную ленту изготавливают толщиной от 0,22 до 4,50 мм, шириной менее 600, но не менее 30 мм продольной резкой (роспуском) рулонов оцинкованного проката.

По требованию потребителя ленту изготавливают других размеров по ширине.

5.3 Внутренний диаметр рулонов должен быть:

- цинкованного проката - 500, 508, 600, 610, 750 мм;

- ленты - от 300 до 750 мм.

Предельное отклонение внутреннего диаметра рулонов +/- 20 мм.

Наружный диаметр рулонов и ленты не должен превышать 1850 мм. По согласованию сторон допускается увеличение наружного диаметра рулонов.

Внутренний диаметр рулона потребитель указывает в заказе. При отсутствии в заказе указаний величину внутреннего диаметра рулонов определяет изготовитель.

5.4 Предельные отклонения по толщине оцинкованного проката в зависимости от марок, категорий точности изготовления и номинальной ширины проката должны соответствовать значениям, указанным в таблицах 1 и 2.

Таблица 1

Предельные отклонения по толщине оцинкованного проката

марок 01 - 07

В миллиметрах

**КонсультантПлюс**

надежная правовая поддержка

[www.consultant.ru](http://www.consultant.ru)

Страница 9 из 39

## СТРАНИЦА 10

### BLOCK [TEXT]: 7V3Q-FJPR-VAP
"ГОСТ 14918-2020. Межгосударственный стандарт. Прокат листовой горячеоцинкованный.

Технические условия"

(введен в действ...

Документ предоставлен
[КонсультантПлюс](#)

Дата сохранения: 03.04.2026

| Номинальная толщина проката | Предельное отклонение по толщине при ширине проката | | | | | | | | |
|---|---|---|---|---|---|---|---|---|---|
| | нормальной точности (Б) | | | повышенной точности (А) | | | высокой точности (В) | | |
| | До 1200 включ. | Св. 1200 до 1500 включ. | Св. 1500 до 1800 включ. | До 1200 включ. | Св. 1200 до 1500 включ. | Св. 1500 до 1800 включ. | До 1200 включ. | Св. 1200 до 1500 включ. | Св. 1500 до 1800 включ. |
| До 0,40 включ. | +/- 0,06 | +/- 0,07 | +/- 0,08 | +/- 0,05 | +/- 0,06 | +/- 0,07 | +/- 0,03 | +/- 0,04 | +/- 0,05 |
| Св. 0,40 до 0,60 включ. | +/- 0,07 | +/- 0,08 | +/- 0,10 | +/- 0,06 | +/- 0,07 | +/- 0,08 | +/- 0,04 | +/- 0,05 | +/- 0,06 |
| Св. 0,60 до 0,80 включ. | +/- 0,09 | +/- 0,10 | +/- 0,11 | +/- 0,07 | +/- 0,08 | +/- 0,09 | +/- 0,05 | +/- 0,06 | +/- 0,06 |
| Св. 0,80 до 1,00 включ. | +/- 0,10 | +/- 0,11 | +/- 0,12 | +/- 0,08 | +/- 0,09 | +/- 0,10 | +/- 0,06 | +/- 0,07 | +/- 0,07 |
| Св. 1,00 до 1,20 включ. | +/- 0,11 | +/- 0,12 | +/- 0,14 | +/- 0,09 | +/- 0,10 | +/- 0,11 | +/- 0,07 | +/- 0,08 | +/- 0,08 |
| Св. 1,20 до 1,60 включ. | +/- 0,13 | +/- 0,14 | +/- 0,16 | +/- 0,11 | +/- 0,12 | +/- 0,12 | +/- 0,08 | +/- 0,09 | +/- 0,09 |
| Св. 1,60 до 2,00 включ. | +/- 0,18 | +/- 0,20 | +/- 0,22 | +/- 0,13 | +/- 0,14 | +/- 0,14 | +/- 0,09 | +/- 0,10 | +/- 0,10 |
| Св. 2,00 до 2,50 включ. | +/- 0,19 | +/- 0,22 | +/- 0,24 | +/- 0,15 | +/- 0,16 | +/- 0,16 | +/- 0,11 | +/- 0,11 | +/- 0,12 |
| Св. 2,50 до 3,00 включ. | +/- 0,21 | +/- 0,23 | +/- 0,25 | +/- 0,17 | +/- 0,18 | +/- 0,18 | +/- 0,12 | +/- 0,12 | +/- 0,13 |
| Св. 3,00 до 4,00 включ. | +/- 0,23 | +/- 0,25 | +/- 0,27 | +/- 0,19 | +/- 0,20 | +/- 0,21 | +/- 0,14 | +/- 0,14 | +/- 0,16 |
| Св. 4,00 до 4,50 включ. | +/- 0,25 | +/- 0,27 | +/- 0,29 | +/- 0,21 | +/- 0,22 | +/- 0,24 | +/- 0,16 | +/- 0,16 | +/- 0,18 |
Примечание - По согласованию сторон допускается изготовление проката с несимметричным полем допусков.

Таблица 2

Предельные отклонения по толщине оцинкованного проката

марок 220 - 450

В миллиметрах

**КонсультантПлюс**

надежная правовая поддержка

[www.consultant.ru](http://www.consultant.ru)

Страница 10 из 39

## СТРАНИЦА 11

### BLOCK [TEXT]: 43CK-GTFH-QJX
"ГОСТ 14918-2020. Межгосударственный стандарт. Прокат листовой горячеоцинкованный.

Технические условия"

(введен в действ...

Документ предоставлен
[КонсультантПлюс](#)

Дата сохранения: 03.04.2026

| Номинальная толщина проката | Предельное отклонение по толщине при ширине проката | | | | | | | | |
|---|---|---|---|---|---|---|---|---|---|
| | нормальной точности (Б) | | | повышенной точности (А) | | | высокой точности (В) | | |
| | До 1200 включ. | Св. 1200 до 1500 включ. | Св. 1500 до 1800 включ. | До 1200 включ. | Св. 1200 до 1500 включ. | Св. 1500 до 1800 включ. | До 1200 включ. | Св. 1200 до 1500 включ. | Св. 1500 до 1800 включ. |
| До 0,40 включ. | +/- 0,06 | +/- 0,07 | +/- 0,08 | +/- 0,06 | +/- 0,07 | +/- 0,08 | +/- 0,04 | +/- 0,05 | +/- 0,06 |
| Св. 0,40 до 0,60 включ. | +/- 0,07 | +/- 0,08 | +/- 0,10 | +/- 0,07 | +/- 0,08 | +/- 0,09 | +/- 0,05 | +/- 0,06 | +/- 0,07 |
| Св. 0,60 до 0,80 включ. | +/- 0,09 | +/- 0,10 | +/- 0,11 | +/- 0,08 | +/- 0,09 | +/- 0,11 | +/- 0,06 | +/- 0,07 | +/- 0,07 |
| Св. 0,80 до 1,00 включ. | +/- 0,10 | +/- 0,11 | +/- 0,12 | +/- 0,09 | +/- 0,11 | +/- 0,12 | +/- 0,07 | +/- 0,08 | +/- 0,08 |
| Св. 1,00 до 1,20 включ. | +/- 0,11 | +/- 0,12 | +/- 0,14 | +/- 0,11 | +/- 0,12 | +/- 0,13 | +/- 0,08 | +/- 0,09 | +/- 0,09 |
| Св. 1,20 до 1,60 включ. | +/- 0,13 | +/- 0,14 | +/- 0,16 | +/- 0,13 | +/- 0,14 | +/- 0,14 | +/- 0,09 | +/- 0,11 | +/- 0,11 |
| Св. 1,60 до 2,00 включ. | +/- 0,18 | +/- 0,20 | +/- 0,22 | +/- 0,15 | +/- 0,17 | +/- 0,17 | +/- 0,11 | +/- 0,12 | +/- 0,12 |
| Св. 2,00 до 2,50 включ. | +/- 0,19 | +/- 0,22 | +/- 0,24 | +/- 0,18 | +/- 0,19 | +/- 0,19 | +/- 0,13 | +/- 0,14 | +/- 0,14 |
| Св. 2,50 до 3,00 включ. | +/- 0,21 | +/- 0,23 | +/- 0,25 | +/- 0,20 | +/- 0,21 | +/- 0,21 | +/- 0,14 | +/- 0,15 | +/- 0,15 |
| Св. 3,00 до 4,00 включ. | +/- 0,23 | +/- 0,25 | +/- 0,27 | +/- 0,21 | +/- 0,22 | +/- 0,23 | +/- 0,16 | +/- 0,17 | +/- 0,17 |
| Св. 4,00 до 4,50 включ. | +/- 0,25 | +/- 0,27 | +/- 0,29 | +/- 0,23 | +/- 0,24 | +/- 0,25 | +/- 0,18 | +/- 0,19 | +/- 0,19 |
Примечание - По согласованию сторон допускается изготовление проката с несимметричным полем допусков.

**КонсультантПлюс**

надежная правовая поддержка

[www.consultant.ru](http://www.consultant.ru)

Страница 11 из 39

## СТРАНИЦА 12

### BLOCK [TEXT]: 7J3A-GDRV-3CQ
"ГОСТ 14918-2020. Межгосударственный стандарт. Прокат листовой

горячеоцинкованный. Технические условия"

(введен в действ...

Документ предоставлен
[КонсультантПлюс](#)

Дата сохранения: 03.04.2026

Предельные отклонения по толщине ленты должны соответствовать значениям, указанным в
[таблицах 1 и 2](#)
для оцинкованного проката шириной до 1200 мм включительно.

5.4.1 По согласованию сторон оцинкованный прокат и ленту толщиной от 0,30 до 3,00 мм изготавливают с уменьшенными предельными отклонениями по толщине (УТ), указанными в таблице 3.

Таблица 3

##### Уменьшенные предельные отклонения по толщине

оцинкованного проката

В миллиметрах

| Номинальная толщина проката | Предельные отклонения от номинальной толщины при ширине проката | | | |
|---|---|---|---|---|
| | До 1000 включ. | Св. 1000 до 1300 включ. | Св. 1300 до 1500 включ. | Св. 1500 |
| От 0,30 до 0,40 включ. | +/- 0,02 | +/- 0,02 | +/- 0,02 | - |
| Св. 0,40 до 0,50 включ. | +/- 0,02 | +/- 0,02 | +/- 0,03 | +/- 0,04 |
| Св. 0,50 до 0,65 включ. | +/- 0,03 | +/- 0,03 | +/- 0,03 | +/- 0,04 |
| Св. 0,65 до 0,90 включ. | +/- 0,03 | +/- 0,03 | +/- 0,04 | +/- 0,05 |
| Св. 0,90 до 1,20 включ. | +/- 0,04 | +/- 0,05 | +/- 0,05 | +/- 0,06 |
| Св. 1,20 до 1,40 включ. | +/- 0,05 | +/- 0,05 | +/- 0,05 | +/- 0,06 |
| Св. 1,40 до 1,50 включ. | +/- 0,05 | +/- 0,06 | +/- 0,06 | +/- 0,07 |
| Св. 1,50 до 1,80 включ. | +/- 0,06 | +/- 0,06 | +/- 0,06 | +/- 0,07 |
| Св. 1,80 до 2,00 включ. | +/- 0,06 | +/- 0,07 | +/- 0,07 | +/- 0,08 |
| Св. 2,00 до 2,50 включ. | +/- 0,07 | +/- 0,08 | +/- 0,08 | +/- 0,09 |
| Св. 2,50 до 3,00 включ. | +/- 0,08 | +/- 0,08 | - | - |
Примечание - По согласованию сторон допускается изготовление проката с несимметричным полем допусков.

Предельные отклонения по толщине ленты должны соответствовать значениям, указанным в
[таблице 3](#)
для оцинкованного проката шириной до 1000 мм включительно.

5.5 Предельные отклонения по ширине оцинкованного проката с обрезной кромкой (О) в зависимости от категорий точности изготовления должны соответствовать значениям, указанным в таблице 4.

Таблица 4

##### Предельные отклонения по ширине проката с обрезной кромкой

В миллиметрах

**КонсультантПлюс**

надежная правовая поддержка

[www.consultant.ru](http://www.consultant.ru)

Страница 12 из 39

## СТРАНИЦА 13

### BLOCK [TEXT]: 4YPM-YU6L-NYR
"ГОСТ 14918-2020. Межгосударственный стандарт. Прокат листовой

горячеоцинкованный. Технические условия"

(введен в действ...

Документ предоставлен
[КонсультантПлюс](#)

Дата сохранения: 03.04.2026

| Номинальная ширина проката | Предельные отклонения по ширине проката | | |
|---|---|---|---|
| | нормальной точности (Б) | повышенной точности (А) | высокой точности (В) |
| | не более | | |
| Менее 600 | +1,5 | +1,0 | +0,6 |
| От 600 до 1200 включ. | +7,0 | +5,0 | +2,0 |
| Св. 1200 " 1500 " | +7,0 | +6,0 | +2,0 |
| " 1500 " 1800 " | +10,0 | +7,0 | +3,0 |
| Примечания 1 По согласованию сторон предельное отклонение по ширине ленты может быть установлено симметричным при соответствии полю допуска, указанному в настоящей таблице. 2 Для ленты шириной менее 30 мм предельные отклонения по ширине устанавливают по согласованию сторон. | | | |
Предельные отклонения по ширине оцинкованного проката с необрезной кромкой (НО) не должны превышать:

- - плюс 20 мм при толщине проката до 2,00 мм включительно;

- - плюс 20 мм при толщине проката свыше 2,00 мм при ширине до 1000 мм включительно;

- - плюс 30 мм при толщине проката свыше 2,00 мм при ширине свыше 1000 мм.

По согласованию сторон изготавливают рулоны с необрезной кромкой с уменьшенными предельными отклонениями по ширине.

5.6 Предельные отклонения по длине листов в зависимости от категории точности изготовления проката должны соответствовать значениям, указанным в таблице 5.

Таблица 5

Предельное отклонение по длине листов оцинкованного проката

В миллиметрах

| Номинальная длина листов | Предельное отклонение по длине листов проката | | |
|---|---|---|---|
| | нормальной точности (Б) | повышенной точности (А) | высокой точности (В) |
| | не более | | |
| До 2000 включ. | +20 | +6 | +3 |
| Св. 2000 | +0,01/ | +0,003/ | +0,0015/ |
| Примечание - / - длина листа. | | | |
**КонсультантПлюс**

надежная правовая поддержка

[www.consultant.ru](http://www.consultant.ru)

Страница 13 из 39

## СТРАНИЦА 14

### BLOCK [TEXT]: 9LNX-EPKE-3AA
"ГОСТ 14918-2020. Межгосударственный стандарт. Прокат листовой

горячеоцинкованный. Технические условия"

(введен в действ...

Документ предоставлен
[КонсультантПлюс](#)

Дата сохранения: 03.04.2026

5.7 Косина реза не должна выводить листы за номинальные размеры.

5.8 Отклонения от плоскостности листов на 1 м длины в зависимости от категории точности изготовления должны соответствовать значениям, указанным в таблице 6.

Таблица 6

Отклонение от плоскостности листов оцинкованного проката

В миллиметрах

| Номинальная толщина листов | Номинальная ширина листов | Отклонение от плоскостности листов проката | | |
|---|---|---|---|---|
| | | нормальной точности (Б) | повышенной точности (А) | высокой точности (В) |
| | | не более | | |
| До 0,70 включ. | От 700 до 1200 включ. | 15 | 12 | 5 |
| | Св. 1200 " 1500 " | 18 | 15 | 6 |
| | " 1500 " 1800 " | 22 | 19 | 8 |
| Св. 0,70 до 1,20 включ. | От 700 до 1200 включ. | 13 | 10 | 4 |
| | Св. 1200 " 1500 " | 15 | 12 | 5 |
| | " 1500 " 1800 " | 20 | 17 | 7 |
| Св. 1,20 до 4,50 включ. | От 700 до 1200 включ. | 10 | 8 | 3 |
| | Св. 1200 " 1500 " | 13 | 10 | 4 |
| | " 1500 " 1800 " | 19 | 15 | 6 |
Примечание - Для листов с покрытием классов 450 и более предельные отклонения от плоскостности устанавливают по категории точности изготовления Б.

Предельные отклонения от плоскостности оцинкованного проката в рулонах устанавливают по согласованию сторон.

5.9 Серповидность оцинкованного проката при поставке в листах в зависимости от категории точности изготовления должна соответствовать значениям, указанным в таблице 7.

Таблица 7

Серповидность оцинкованного проката при поставке в листах

В миллиметрах

| Вид проката | Длина проката | Серповидность проката | | |
|---|---|---|---|---|
| | | нормальной точности (Б) | повышенной точности (А) | высокой точности (В) |
**КонсультантПлюс**

надежная правовая поддержка

[www.consultant.ru](http://www.consultant.ru)

Страница 14 из 39

## СТРАНИЦА 15

### BLOCK [TEXT]: 99QP-GWFA-JDD
"ГОСТ 14918-2020. Межгосударственный стандарт. Прокат листовой горячеоцинкованный. Технические условия"

(введен в действ...

Документ предоставлен
[КонсультантПлюс](#)

Дата сохранения: 03.04.2026

| Листы | | не более | | |
|---|---|---|---|---|
| | | До 1000 включ. | 4 | 3 |
| | Св. 1000 до 2000 включ. | | 8 | 6 |
| | Св. 2000 | | 0,004· l | 0,003· l |
Примечание - Для проката, изготавливаемого в рулонах, может устанавливаться величина серповидности по согласованию изготовителя с потребителем. Определение величины серповидности рулона у изготовителя допускается не проводить.

5.10 Телескопичность рулонов в зависимости от ширины и толщины проката не должна превышать норм, указанных в таблице 8.

Таблица 8

#### Телескопичность рулонов

В миллиметрах

| Ширина рулонов | Телескопичность рулонов, не более, при толщине проката | |
|---|---|---|
| | до 2,50 включ. | св. 2,50 |
| Менее 600 | 15 | 15 |
| От 600 до 1000 включ. | 40 | 30 |
| Св. 1000 " 1800 " | 50 | 40 |
Примечания

1 По требованию потребителя телескопичность рулонов не должна превышать 50 мм для проката толщиной до 2,50 мм и шириной 1000 - 1800 мм.

2 По согласованию сторон допускается снижение телескопичности рулонов с толщиной проката до 2,50 мм.

3 Телескопичность рулонов ленты шириной менее 30 мм устанавливают по согласованию сторон.

4 Допускается проведение ступенчатой (циклической) смотки рулонов. Величину смещения витков устанавливают по согласованию между изготовителем и потребителем.

5.10.1 Допускаются выступы отдельных витков рулона, не превышающие 10 мм, и загибы кромок на угол не более 90°.

5.11 Рулоны оцинкованного проката могут состоять из двух полос, соединенных сварным швом. По согласованию с потребителем допускается изготовление рулонов, состоящих из трех и более полос, соединенных сварным швом. Соединение сварным швом проката для окрашивания на непрерывных линиях (АПП) устанавливают по согласованию между изготовителем и потребителем.

Сварные швы должны быть идентифицированы. Способ идентификации устанавливают по согласованию между изготовителем и заказчиком.

5.12 Нормы промасливания на каждую сторону проката устанавливают по согласованию сторон.

5.13 При размещении заказа на оцинкованный прокат заказчик указывает изготовителю следующие

**КонсультантПлюс**

надежная правовая поддержка

[www.consultant.ru](http://www.consultant.ru)

Страница 15 из 39

## СТРАНИЦА 16

### BLOCK [TEXT]: 7QPU-9W6E-Q9J
"ГОСТ 14918-2020. Межгосударственный стандарт. Прокат листовой

горячеоцинкованный. Технические условия"

(введен в действ...

Документ предоставлен
[КонсультантПлюс](#)

Дата сохранения: 03.04.2026

####
обязательные сведения:

- - общую массу поставки продукции, т;

- - форму поставки проката (рулон, лента, лист);

- - минимальную и максимальную массу грузового места, т;

- - внутренний диаметр для рулонов и ленты, мм;

- - номинальные размеры (толщину, ширину, длину - для листов);

- - точность изготовления;

- - характер кромки (О, НО) для рулонов и листов;

- - марку проката;

- - класс покрытия;

- - тип покрытия;

- - вид узора кристаллизации цинка и группу отделки поверхности;

- - способ консервации поверхности.

При размещении заказа на оцинкованный прокат заказчик может указать изготовителю следующие дополнительные сведения:

- - требования по поставке партии оцинкованного проката с различной точностью изготовления по толщине, ширине, длине, плоскостности и серповидности с соответствующим дополнением условного обозначения проката;

- - химический состав исходного проката;

- - дополнительный класс покрытия;

- - требования к шероховатости поверхности покрытия улучшенного и высокого качества (параметры шероховатости поверхности покрытия устанавливают по согласованию сторон);

- - марку и массу масла, наносимого на единицу площади поверхности проката;

- - наличие тонкой органической пленки;

(введено Изменением N 1, введенным в действие Приказом Росстандарта от 21.04.2025 N 335-ст)

- - требования по маркировке;

- - требования по упаковке.

Другие требования к оцинкованному прокату могут быть установлены по согласованию сторон.

Примечание - Покрытия класса 450 и более могут ограничивать способность оцинкованного проката к деформации и сварке, что следует учитывать при заказе.

5.14 Примеры условных обозначений оцинкованного проката приведены в
[приложении Б](#)
.

#### 6 Технические требования

6.1 Оцинкованный прокат изготавливают в соответствии с требованиями настоящего стандарта по технологическому регламенту, утвержденному в установленном порядке.

**КонсультантПлюс**

надежная правовая поддержка

[www.consultant.ru](http://www.consultant.ru)

Страница 16 из 39

## СТРАНИЦА 17

### BLOCK [TEXT]: 9YRD-X37R-WG6
"ГОСТ 14918-2020. Межгосударственный стандарт. Прокат листовой горячеоцинкованный. Технические условия" (введен в действ...

Документ предоставлен
[КонсультантПлюс](#)

Дата сохранения: 03.04.2026

6.2 Рекомендуемый химический состав исходного проката по плавочному анализу ковшевой пробы стали приведен в таблице 9.

Таблица 9

| Марка проката | Массовая доля элементов, %, не более | | | | |
|---|---|---|---|---|---|
| | углерода | марганца | фосфора | серы | титана |
| 01 | 0,15 | 0,60 | 0,050 | 0,050 | - |
| 02 | 0,12 | 0,60 | 0,040 | 0,040 | - |
| 03 | 0,12 | 0,50 | 0,030 | 0,030 | - |
| 04 | 0,10 | 0,45 | 0,030 | 0,030 | - |
| 05 | 0,08 | 0,45 | 0,030 | 0,030 | - |
| 06 | 0,02 | 0,25 | 0,020 | 0,020 | 0,30 |
| 07 | 0,02 | 0,25 | 0,020 | 0,020 | 0,30 |
| 220, 250 | 0,22 | 0,65 | 0,040 | 0,040 | - |
| 280, 320, 350 | 0,25 | 0,85 | 0,060 | 0,040 | - |
| 390, 420, 450, 550 | 0,25 | 1,50 | 0,100 | 0,040 | - |
(в ред.
[Изменения N 1](#)
, введенного в действие Приказом Росстандарта от 21.04.2025 N 335-ст)

Примечания

1 Допускается по выбору изготовителя использовать исходный прокат с другой массовой долей элементов или из стали других марок при условии соблюдения норм по механическим свойствам оцинкованного проката.

(примечание 1 в ред.
[Изменения N 1](#)
, введенного в действие Приказом Росстандарта от 21.04.2025 N 335-ст)

2 Для проката марок 04, 05, 06 и 07 массовая доля алюминия рекомендуется в пределах 0,02% - 0,07%, а для остальных марок - не более 0,07%.

3 Для проката марок 06 и 07 титан может быть заменен ниобием. Допускается микролегирование ниобием и титаном одновременно.

Химический состав проката сообщают потребителю по его требованию.
