Repository: SU10KAZ/Norms

File: vault/ГОСТ 14918-2020_ Межгосударственный стандарт_ Прокат листов_document.md (part 2 of 3)
| Номинальная толщина проката | Предельное отклонение по толщине при ширине проката | | | | | | | | |
|---|---|---|---|---|---|---|---|---|---|
| | нормальной точности (Б) | | | повышенной точности (А) | | | высокой точности (В) | | |
| | До 1200 включ. | Св. 1200 до 1500 включ. | Св. 1500 до 1800 включ. | До 1200 включ. | Св. 1200 до 1500 включ. | Св. 1500 до 1800 включ. | До 1200 включ. | Св. 1200 до 1500 включ. | Св. 1500 до 1800 включ. |
6.3 Качество поверхности исходного проката должно соответствовать требованиям к группам отделки холоднокатаного проката I и II по
[ГОСТ 9045](#)
или
[ГОСТ 16523](#)
и группе отделки горячекатаного проката III по
[ГОСТ 16523](#)
.

6.4 Покрытие наносят на холоднокатаный или горячекатаный травленый прокат в рулонах путем погружения его в расплав, состав которого выбирает изготовитель.

В зависимости от условий обработки в расплаве на покрытиях образуются кристаллы различного размера и с различным блеском. Качество покрытия при этом не изменяется.

В цинковом расплаве суммарная массовая доля примесей должна быть не более 1%, остальное -

**КонсультантПлюс**

надежная правовая поддержка

[www.consultant.ru](http://www.consultant.ru)

Страница 17 из 39

## СТРАНИЦА 18

### BLOCK [TEXT]: 7YME-U6AA-CV6
"ГОСТ 14918-2020. Межгосударственный стандарт. Прокат листовой

горячеоцинкованный. Технические условия"

(введен в действ...

Документ предоставлен
[КонсультантПлюс](#)

Дата сохранения: 03.04.2026

цинк.

В цинкалюминиевом расплаве допускается незначительное содержание редкоземельных и других металлов, массовая доля алюминия должна быть приблизительно 5,00%, остальное - цинк.

В цинкалюмомагниевом расплаве суммарная массовая доля алюминия и магния должна быть от 0,70% до 14,50%, магния - не менее 0,20%, остальное - цинк.

В алюмоцинковом расплаве допускается содержание редкоземельных металлов, массовая доля алюминия должна быть от 25,00% до 60,00%, кремния - не более 3,00%, остальное - цинк.

6.5 Нормируемые показатели качества оцинкованного проката в зависимости от его марки приведены в таблице 10.

Таблица 10

| Нормируемый показатель | | Марка проката | | | | | |
|---|---|---|---|---|---|---|---|
| | 01 | 02 | 03 | 04 | 05, 06, 07 | 220, 250, 280, 320, 350, 390, 420, 450, 550 | |
| Тип (группа отделки) покрытия | Ц (Н, Н-У, М, М-У, М-В) ЖЦ, ЖЦ-У, ЖЦ-В ЦА, ЦА-У, ЦА-В ЦАМ, ЦАМ-У, ЦАМ-В АЦ, АЦ-У, АЦ-В | + | + | + | + | + | + |
| Класс покрытия типа | Ц | 60, 80, 100, 120, 140, 150, 180, 200, 225, 275, 350 | + | + | + | + | + |
| | | 450, 500, 600, 700, 800 | + | + | + | - | + |
| | ЖЦ | 60, 80, 100, 120, 140, 150, 180 | + | + | + | + | + |
| | ЦА | 60, 80, 95, 130, 185, 200, 255, 300 | + | + | + | + | + |
| | ЦАМ | 60, 70, 80, 90, 100, 120, 130, 140, 150, 160, 175, 190, 200, 250, 300, 310, 350, 430 | + | + | + | + | + |
| | АЦ | 40, 50, 60, 70, 80, 90, 100, 120, 130, 140, 150, 160, 180, 190, 200, 225, 250, 300, 350, 400 | + | + | + | + | + |
| (в ред. Изменения N 1, введенного в действие Приказом Росстандарта от 21.04.2025 N 335-ст) | | | | | | | |
| Химический состав исходного проката | | +/- | +/- | +/- | +/- | +/- | +/- |
| Временное сопротивление | | - | + | + | + | + | + |
| Предел текучести | | - | - | - | + | + | + |
| Относительное удлинение | | - | +/- | + | + | + | + |
**КонсультантПлюс**

надежная правовая поддержка

[www.consultant.ru](http://www.consultant.ru)

Страница 18 из 39

## СТРАНИЦА 19

### BLOCK [TEXT]: 9CY4-YYDC-UMR
"ГОСТ 14918-2020. Межгосударственный стандарт. Прокат листовой

горячеоцинкованный. Технические условия"

(введен в действ...

Документ предоставлен
[КонсультантПлюс](#)

Дата сохранения: 03.04.2026

| Коэффициент пластической анизотропии | - | - | - | - | + | - |
|---|---|---|---|---|---|---|
| Показатель деформационного упрочнения | - | - | - | - | + | - |
| Глубина сферической лунки | - | - | +/- | +/- | +/- | - |
| Прочность сцепления покрытия со стальной основой | + | + | + | + | + | + |
| Примечания 1 Знак "+" означает, что прокат с данным видом и классом покрытия изготавливают или отмеченные этим знаком показатели нормируют. 2 Знак "-" означает, что прокат с данным видом и классом покрытия не изготавливают или отмеченные этим знаком показатели не нормируют и не контролируют. 3 Знак "+/-" означает, что отмеченные этим знаком показатели применяют по согласованию сторон или по требованию потребителя. | | | | | | |
(в ред.
[Изменения N 1](#)
, введенного в действие Приказом Росстандарта от 21.04.2025 N 335-ст)

6.6 Поверхность оцинкованного проката должна иметь сплошной слой покрытия. Не допускаются нарушения сплошности покрытия в виде растрескивания на мелких наплывах, расположенных на дефектах стальной основы, классификация и размеры которых предусмотрены
[ГОСТ 9045](#)
и
[ГОСТ 16523](#)
. Допускаемые дефекты покрытия приведены в таблице 11.

Таблица 11

#### Допускаемые дефекты покрытия

| Показатель покрытия | | | Общие допускаемые дефекты | Дефекты, допускаемые в зависимости от типа, вида и группы отделки покрытия | | |
|---|---|---|---|---|---|---|
| Тип | Вид | Группа отделки | | | | |
| Ц | Н | Обычног о качества | Следы от перегибов полосы и роликов; царапины, потертости (темные точки и пятна), не нарушающие сплошность покрытия; светлые и матовые пятна; неравномерность окраски пассивной пленки | Следы от полос линий скольжения Наплывы, натеки, наслоения без растрескивания. Местная шероховатость покрытия (сыпь). Крупинки. Неравномерность кристаллизации покрытия | | |
| ЖЦ, ЦА, ЦАМ, АЦ | - | | | | | |
| Ц | М | | | То же, что и для цинкового покрытия вида Н, а также узор кристаллизации на расстоянии не более 20 мм от кромок, темные вкрапления и лунки размером не более 5 мм в виде отдельных участков и полос, отдельные кристаллы цинка по всей поверхности | | |
| (в ред. Изменения N 1 , введенного в действие Приказом Росстандарта от 21.04.2025 N 335-ст) | | | | | | |
| Ц | Н | | | у | | Темные точки и дорожки (следы) от деформированных наплывов, натеков, наслоений, местной шероховатости покрытия (сыпи), крупинок без растрескивания; матовый и размытый узор кристаллизации покрытия |
| ЖЦ, ЦА, ЦАМ, АЦ | - | | | | | |
| Ц | М | То же, что и для цинкового покрытия вида Н | | | | |
**КонсультантПлюс**

надежная правовая поддержка

[www.consultant.ru](http://www.consultant.ru)

Страница 19 из 39

## СТРАНИЦА 20

### BLOCK [TEXT]: 96TJ-DNXM-VDD
"ГОСТ 14918-2020. Межгосударственный стандарт. Прокат листовой

горячеоцинкованный. Технические условия"

(введен в действ...

Документ предоставлен
[КонсультантПлюс](#)

Дата сохранения: 03.04.2026

| | | | | улучшенной отделки У, а также темные точки и дорожки (следы) от деформированных вкраплений, лунок, отдельных кристаллов; размытый узор кристаллизации на расстоянии не более 20 мм от кромок |
|---|---|---|---|---|
| ЖЦ | - | Допустимые дефекты устанавливают после набора статистических данных | | |
| Ц | М | | Царапины длиной не более 25 мм, потертости и темные точки, не нарушающие сплошность покрытия; светлые и матовые пятна; неравномерность окраски пассивной пленки | Размытый узор кристаллизации покрытия на расстоянии не более 20 мм от кромок. Контролируемая поверхность (лицевая) должна обеспечивать нанесение качественного равномерного лакокрасочного покрытия. Прочие дефекты для лицевой стороны проката устанавливают по согласованию сторон. Обратная сторона проката должна соответствовать требованиям к качеству поверхности покрытий группы отделки У |
| ЦА, ЦАМ, АЦ | - | В | | |
Примечания

1 Натеки образуются, как правило, в виде строчки на дефектах стальной основы, классификация которых установлена
[ГОСТ 16523](#)
, и имеют протяженность, соответствующую длине дефектов.

2 Размытый узор кристаллизации характеризуется нечеткостью (размытостью) границ кристаллов покрытия.

3 Прокат обычного качества отделки поверхности изготавливают дрессированным или не дрессированным по выбору изготовителя, прокат улучшенного качества У и высокого качества В отделки поверхности - дрессированным.

4 Для проката классов покрытия 450 и более допускаются разнотолщинность цинкового покрытия по кромке проката, а также рельефные линии, расположенные под углом к оси прокатки ("перо", "дендриты").

(в ред.
[Изменения N 1](#)
, введенного в действие Приказом Росстандарта от 21.04.2025 N 335-ст)

5 Следы от полос линий скольжения допускаются по согласованию изготовителя с потребителем.

(примечание 5 введено
[Изменением N 1](#)
, введенным в действие Приказом Росстандарта от 21.04.2025 N 335-ст)

6.7 На оцинкованном прокате с необрезной кромкой не допускаются рванины, зазубрины, расслоения, трещины и подгиб кромки глубиной, выводящей прокат за номинальный размер по ширине. На оцинкованном прокате с обрезной кромкой указанные дефекты не допускаются.

(п. 6.7 в ред.
[Изменения N 1](#)
, введенного в действие Приказом Росстандарта от 21.04.2025 N 335-ст)

6.8 Масса цинкового, железоцинкового, цинкалюминиевого, цинкалюмомагниевого и алюмоцинкового покрытий, нанесенных с двух сторон на 1 м

2

проката, в зависимости от класса покрытия должна соответствовать значениям, указанным в таблице 12.

Таблица 12

| Класс покрытия | Масса покрытия, нанесенного с двух сторон проката, г/м 2 , не менее | | Толщина покрытия с одной стороны проката (справочная), мкм, не менее | | Плотность покрытия, г/см 3 (справочная) |
|---|---|---|---|---|---|
| | средняя по трем образцам | по одному образцу | средняя по трем образцам | по одному образцу | |
**КонсультантПлюс**

надежная правовая поддержка

[www.consultant.ru](http://www.consultant.ru)

Страница 20 из 39

## СТРАНИЦА 21

### BLOCK [TEXT]: 6QWH-PEJF-VNE
"ГОСТ 14918-2020. Межгосударственный стандарт. Прокат листовой

горячооцинкованный. Технические условия"

(введен в действ...

Документ предоставлен
[КонсультантПлюс](#)

Дата сохранения: 03.04.2026

| Цинковое (Ц) и железоцинковое (ЖЦ) покрытия | | | | | | |
|---|---|---|---|---|---|---|
| 60 | 60 | 51 | 4,2 | 3,6 | 7,1 | |
| 80 | 80 | 68 | 5,6 | 4,8 | | |
| 100 | 100 | 85 | 7,0 | 6,0 | | |
| 120 | 120 | 100 | 8,4 | 7,0 | | |
| 140 | 140 | 120 | 9,8 | 8,4 | | |
| 150 | 150 | 130 | 10,5 | 9,1 | | |
| 180 | 180 | 150 | 12,6 | 10,5 | | |
| 200 | 200 | 170 | 14,0 | 11,9 | | |
| 225 | 225 | 195 | 15,8 | 13,7 | | |
| 275 | 275 | 235 | 19,3 | 16,5 | | |
| 350 | 350 | 300 | 24,5 | 21,0 | | |
| 450 | 450 | 385 | 31,6 | 27,0 | | |
| 500 | 500 | 425 | 35,1 | 29,8 | | |
| 600 | 600 | 510 | 42,0 | 35,8 | | |
| 700 | 700 | 595 | 49,0 | 41,8 | | |
| 800 | 800 | 680 | 56,3 | 47,8 | | |
| Цинкалюминиевое (ЦА) покрытие | | | | | | |
| 60 | 60 | 51 | 4,6 | 3,9 | | 6,6 |
| 80 | 80 | 68 | 6,0 | 5,2 | | |
| 95 | 95 | 80 | 7,0 | 6,0 | | |
| 130 | 130 | 110 | 10,0 | 8,6 | | |
| 185 | 185 | 155 | 14,0 | 11,9 | | |
| 200 | 200 | 170 | 15,0 | 13,0 | | |
| 255 | 255 | 215 | 20,0 | 17,2 | | |
| 300 | 300 | 255 | 23,0 | 19,7 | | |
| Цинкалюмомагниевое (ЦАМ) покрытие | | | | | | |
| 60 | 60 | 50 | 4,5 | 4,0 | 6,2 - 6,6 | |
| 70 | 70 | 60 | 5,5 | 4,0 | | |
**КонсультантПлюс**

надежная правовая поддержка

[www.consultant.ru](http://www.consultant.ru)

Страница 21 из 39

## СТРАНИЦА 22

### BLOCK [TEXT]: 7QEH-CFEN-4KP
"ГОСТ 14918-2020. Межгосударственный стандарт. Прокат листовой

горячеоцинкованный. Технические условия"

(введен в действ...

Документ предоставлен
[КонсультантПлюс](#)

Дата сохранения: 03.04.2026

| 80 | 80 | 70 | 6,0 | 4,0 | |
|---|---|---|---|---|---|
| 90 | 90 | 75 | 7,0 | 5,0 | |
| 100 | 100 | 85 | 8,0 | 5,0 | |
| 120 | 120 | 100 | 9,0 | 6,0 | |
| 130 | 130 | 110 | 10,0 | 7,0 | |
| 140 | 140 | 120 | 11,0 | 8,0 | |
| 150 | 150 | 130 | 11,5 | 8,0 | |
| 160 | 160 | 135 | 12,0 | 8,0 | |
| 175 | 175 | 145 | 13,0 | 9,0 | |
| 190 | 190 | 160 | 15,0 | 10,0 | |
| 200 | 200 | 170 | 16,0 | 11,0 | |
| 250 | 250 | 215 | 19,0 | 13,0 | |
| 300 | 300 | 255 | 23,0 | 17,0 | |
| 310 | 310 | 265 | 24,0 | 18,0 | |
| 350 | 350 | 300 | 27,0 | 19,0 | |
| 430 | 430 | 360 | 35,0 | 26,0 | |
| Алюмоцинковое (АЦ) покрытие | | | | | |
| 40 | 40 | 34 | 4,7 | 4,0 | |
| 50 | 50 | 43 | 5,8 | 4,9 | |
| 60 | 60 | 51 | 7,0 | 5,9 | |
| 70 | 70 | 60 | 8,1 | 6,9 | |
| 80 | 80 | 68 | 9,3 | 7,9 | |
| 90 | 90 | 77 | 10,5 | 8,9 | |
| 100 | 100 | 85 | 11,6 | 9,9 | 3,5 - 5,0 |
| 120 | 120 | 102 | 14 | 12 | |
| 130 | 130 | 111 | 15 | 13 | |
| 140 | 140 | 119 | 16 | 14 | |
| 150 | 150 | 128 | 18 | 15 | |
| 160 | 160 | 136 | 19 | 16 | |
**КонсультантПлюс**

надежная правовая поддержка

[www.consultant.ru](http://www.consultant.ru)

Страница 22 из 39

## СТРАНИЦА 23

### BLOCK [TEXT]: 9H4G-H6LN-PC3
"ГОСТ 14918-2020. Межгосударственный стандарт. Прокат листовой горячеоцинкованный. Технические условия"

(введен в действ...

Документ предоставлен
[КонсультантПлюс](#)

Дата сохранения: 03.04.2026

| 180 | 180 | 153 | 21 | 18 | |
|---|---|---|---|---|---|
| 190 | 190 | 162 | 22 | 19 | |
| 200 | 200 | 170 | 24 | 20 | |
| 225 | 225 | 191 | 26 | 22 | |
| 250 | 250 | 213 | 29 | 25 | |
| 300 | 300 | 255 | 35 | 30 | |
| 350 | 350 | 298 | 41 | 35 | |
| 400 | 400 | 340 | 47 | 40 | |
| Примечания 1 Масса покрытия на одной стороне проката при испытании каждого из трех образцов должна составлять не менее 40% массы покрытия, установленной для одного образца. Распределение массы недифференцированного цинкового покрытия на каждой стороне проката гарантируется технологией производства. Контроль параметра осуществляют по требованию потребителя. (абзац введен Изменением N 1, введенным в действие Приказом Росстандарта от 21.04.2025 N 335-ст) 2 При ширине проката менее 450 мм массу покрытия у потребителя определяют по одному образцу. 3 Значения толщины цинкалюмомагниевого покрытия рассчитаны по средней величине плотности покрытия 6,4 г/см 3 , алюмоцинкового покрытия - 4,3 г/см 3 . | | | | | |
(в ред. Изменения N 1, введенного в действие Приказом Росстандарта от 21.04.2025 N 335-ст)

Справочные значения толщины покрытий рассчитаны исходя из плотности цинкового и железоцинкового покрытий, равной 7,1 г/см

3

, цинкалюминиевого покрытия - 6,6 г/см

3

, алюмоцинкового покрытия - от 3,5 до 5,0 г/см

3

, цинкалюмомагниевого покрытия - от 6,2 до 6,6 г/см

3

в зависимости от массовой доли алюминия и магния в покрытии в соответствии с 6.4.

6.8.1 Оцинкованный прокат с дифференцированным покрытием изготавливают по согласованию сторон. Средняя масса покрытия по трем образцам и масса покрытия по одному образцу с каждой стороны проката с дифференцированным покрытием должны составлять не менее 40% массы, установленной для соответствующих классов покрытия с двух сторон проката.

6.9 Прочность сцепления покрытия со стальной основой должна обеспечивать отсутствие отслоения покрытия с наружной стороны образца при изгибе на 180° до соприкосновения сторон образца или до параллельности сторон с применением прокладки в соответствии с таблицей 13.

Таблица 13

| Класс покрытия | Толщина прокладки при испытании на изгиб на 180°, для проката марок | | | | | |
|---|---|---|---|---|---|---|
| | 01, 02, 03 | 04, 05, 06, 07 | 220 | 250 | 280 | 320, 350, 390, 420, 450, 550 |
| От 40 до 275 включ. | 0 | 0 | 1a | 1a | 2a | 3a |
**КонсультантПлюс**

надежная правовая поддержка

[www.consultant.ru](http://www.consultant.ru)

Страница 23 из 39

## СТРАНИЦА 24

### BLOCK [TEXT]: 6CX7-7FYD-4GQ
"ГОСТ 14918-2020. Межгосударственный стандарт. Прокат листовой

горячеоцинкованный. Технические условия"

(введен в действ...

Документ предоставлен
[КонсультантПлюс](#)

Дата сохранения: 03.04.2026

| " 300 " 350 " | 1a | 1a | 1a | 1a | 2a | 3a |
|---|---|---|---|---|---|---|
| " 400 " 450 " | 2a | 2a | 1a | 1a | 2a | 3a |
| " 500 " 800 " | 2a | - | 1a | 2a | 3a | 4a |
Примечание - 1a, 2a, 3a и 4a - толщина прокладки, равная соответственно одной, двум, трем и четырем номинальным толщинам оцинкованного проката; 0 - испытание без прокладки.

(в ред. Изменения N 1, введенного в действие Приказом Росстандарта от 21.04.2025 N 335-ст)

Допускается сетка мелких трещин по всей длине изгиба и отслоение покрытия на расстоянии не более 6 мм от краев образца.

Прочность сцепления железоцинкового и цинкалюмомагниевого покрытий со стальной основой определяют по методике предприятия-изготовителя.

##### 6.10 Свойства оцинкованного проката

6.10.1 Механические свойства, коэффициент пластической анизотропии и показатель деформационного упрочнения оцинкованного проката должны соответствовать нормам, указанным в таблице 14.

Таблица 14

| Марка проката | Временное сопротивление \sigma_B , Н/мм 2 | Предел текучести \sigma_{0,2} , Н/мм 2 | Относительное удлинение \delta_4 , %, для проката толщиной, мм | | | | Коэффициент пластической анизотропии R_{90} | Показатель деформационного упрочнения n_{90} | | |
|---|---|---|---|---|---|---|---|---|---|---|
| | | | до 0,70 включ. | св. 0,70 до 1,50 включ. | св. 1,50 до 2,00 включ. | св. 2,00 | | | | |
| | | | не менее | | | | | | | |
| 01 | - | - | - | - | - | - | | | - | - |
| 02 | 270 - 500 | - | 20 | 22 | 22 | 22 | - | - | | |
| 03 | 270 - 420 | - | 24 | 26 | 28 | 28 | - | - | | |
| 04 | 270 - 380 | Не более 260 | 28 | 30 | 32 | - | - | - | | |
| 05 | 260 - 350 | Не более 220 | 34 | 36 | 38 | - | 1,6 | 0,18 | | |
| 06 | 260 - 350 | Не более 180 | 35 | 37 | 39 | - | 1,9 | 0,21 | | |
| 07 | 260 - 350 | Не более 170 | 37 | 39 | 41 | - | 2,1 | 0,22 | | |
| 220 | Не менее 300 | Не менее 220 | 18 | 20 | 20 | 20 | - | - | | |
**КонсультантПлюс**

надежная правовая поддержка

[www.consultant.ru](http://www.consultant.ru)

Страница 24 из 39

## СТРАНИЦА 25

### BLOCK [TEXT]: 6JHD-D99C-4NV
"ГОСТ 14918-2020. Межгосударственный стандарт. Прокат листовой

горячеоцинкованный. Технические условия"

(введен в действ...

Документ предоставлен
[КонсультантПлюс](#)

Дата сохранения: 03.04.2026

| 250 | Не менее 330 | Не менее 250 | 17 | 19 | 19 | 19 | - | - |
|---|---|---|---|---|---|---|---|---|
| 280 | Не менее 360 | Не менее 280 | 16 | 18 | 18 | 18 | - | - |
| 320 | Не менее 390 | Не менее 320 | 15 | 17 | 17 | 17 | - | - |
| 350 | Не менее 420 | Не менее 350 | 14 | 16 | 16 | 16 | - | - |
| 390 | Не менее 450 | Не менее 390 | 13 | 15 | 15 | 15 | - | - |
| 420 | Не менее 480 | Не менее 420 | 12 | 14 | 14 | 14 | - | - |
| 450 | Не менее 510 | Не менее 450 | 11 | 13 | 13 | 13 | - | - |
| 550 | Не менее 550 | Не менее 550 | - | - | - | - | - | - |
(введено Изменением N 1, введенным в действие Приказом Росстандарта от 21.04.2025 N 335-ст)

#### Примечания

1 Знак "-" означает, что показатель не нормируют и не контролируют.

2 Механические свойства проката марок 02 - 07 определяют поперек, а марок 220 - 550 - вдоль направления прокатки. Механические свойства ленты шириной менее 180 мм из проката марок 02 - 07 у потребителя определяют вдоль направления прокатки.

(в ред. Изменения N 1, введенного в действие Приказом Росстандарта от 21.04.2025 N 335-ст)

3 При расчете временного сопротивления и предела текучести толщину покрытия не учитывают.

4 При определении предела текучести в общем случае определяют условный предел текучести

\sigma_{0,2}

, при наличии на диаграмме растяжения площадки текучести - физический (нижний) предел текучести

\sigma_t

.

5 Для проката толщиной от 1,50 до 2,00 мм включительно минимальное значение

R_{90}

снижают на 0,2, а для проката толщиной более 2,00 мм - на 0,4.

(примечание 5 в ред. Изменения N 1, введенного в действие Приказом Росстандарта от 21.04.2025 N 335-ст)

6 Для проката марки 05 с покрытиями ЖЦ, АЦ и ЦАМ нормы относительного удлинения снижают на 2 единицы, а коэффициента пластической анизотропии - на 0,2.

7 Для проката марок 06 и 07 с покрытиями ЖЦ, АЦ и ЦАМ нормы относительного удлинения снижают на 2 единицы, коэффициента пластической анизотропии - на 0,2, а показателя деформационного упрочнения - на 0,01.

8 Для проката марок 220 - 550 толщиной до 0,35 мм включительно минимальное значение

\delta_4

снижают на 7, свыше 0,35 до 0,50 мм включительно - на 4, свыше 0,50 до 0,70 мм включительно - на 2.

**КонсультантПлюс**

надежная правовая поддержка

[www.consultant.ru](http://www.consultant.ru)

Страница 25 из 39

## СТРАНИЦА 26

### BLOCK [TEXT]: UMVK-AYN3-KLL
"ГОСТ 14918-2020. Межгосударственный стандарт. Прокат листовой

горячеоцинкованный. Технические условия"

(введен в действ...

Документ предоставлен
[КонсультантПлюс](#)

Дата сохранения: 03.04.2026

(примечание 8 в ред. Изменения N 1, введенного в действие Приказом Росстандарта от 21.04.2025 N 335-ст)

6.10.2 Оцинкованный прокат марок 03, 04, 05, 06 и 07 должен выдерживать испытание на выдавливание. Испытание проводят по требованию потребителя на прокате толщиной от 0,40 до 2,00 мм. Глубина сферической лунки при испытании на выдавливание должна соответствовать нормам, указанным в таблице 15.

(в ред. Изменения N 1, введенного в действие Приказом Росстандарта от 21.04.2025 N 335-ст)

Таблица 15

В миллиметрах

| Толщина проката | Глубина сферической лунки, не менее, для проката марки | | | | |
|---|---|---|---|---|---|
| | 03 | 04 | 05 | 06 | 07 |
| 0,40 | 8,2 | 8,3 | 8,5 | 8,8 | 9,0 |
| 0,50 | 8,5 | 8,7 | 8,9 | 9,2 | 9,4 |
| 0,60 | 8,9 | 9,1 | 9,3 | 9,5 | 9,7 |
| 0,70 | 9,2 | 9,5 | 9,7 | 9,9 | 10,0 |
| 0,80 | 9,5 | 9,9 | 10,1 | 10,2 | 10,3 |
| 0,90 | 9,9 | 10,1 | 10,4 | 10,5 | 10,6 |
| 1,00 | 10,1 | 10,3 | 10,6 | 10,7 | 10,8 |
| 1,10 | 10,3 | 10,5 | 10,8 | 10,9 | 11,0 |
| 1,20 | 10,5 | 10,7 | 11,0 | 11,1 | 11,2 |
| 1,30 | 10,7 | 10,9 | 11,2 | 11,3 | 11,4 |
| 1,40 | 10,8 | 11,0 | 11,3 | 11,4 | 11,5 |
| 1,50 | 11,0 | 11,1 | 11,4 | 11,5 | 11,6 |
| 1,60 | 11,3 | 11,2 | 11,5 | 11,6 | 11,7 |
| 1,70 | 11,4 | 11,4 | 11,6 | 11,7 | 11,8 |
| 1,80 | 11,5 | 11,5 | 11,7 | 11,8 | 11,9 |
| 1,90 | 11,6 | 11,6 | 11,8 | 11,9 | 12,0 |
| 2,00 | 11,7 | 11,7 | 11,9 | 12,0 | 12,1 |
Примечание - Для оцинкованной стали промежуточных толщин значения глубины сферической лунки должны соответствовать нормам, установленным для ближайшей меньшей толщины.

(примечание в ред. Изменения N 1, введенного в действие Приказом Росстандарта от

**КонсультантПлюс**

надежная правовая поддержка

[www.consultant.ru](http://www.consultant.ru)

Страница 26 из 39

## СТРАНИЦА 27

### BLOCK [TEXT]: FHXD-3TFF-HQL
"ГОСТ 14918-2020. Межгосударственный стандарт. Прокат листовой

горячеоцинкованный. Технические условия"

(введен в действ...

Документ предоставлен
[КонсультантПлюс](#)

Дата сохранения: 03.04.2026

21.04.2025 N 335-ст)

6.10.3 Механические свойства оцинкованного проката с точки зрения его пригодности к последующей обработке давлением могут ухудшаться в результате естественного старения. В связи с этим потребителю рекомендуется переработать оцинкованный прокат как можно скорее после его получения.

6.10.4 Механические свойства, коэффициент пластической анизотропии, показатель деформационного упрочнения (6.10.1) и результаты испытаний на выдавливание (6.10.2) действительны:

- - для проката марок 02, 03, 04, 220, 250, 280, 320, 350, 390, 420, 450, 550 - в течение 1 мес с даты оформления документа о качестве;

(в ред. Изменения N 1, введенного в действие Приказом Росстандарта от 21.04.2025 N 335-ст)

- - для проката марок 05, 06 и 07 - в течение 6 мес с даты оформления документа о качестве.

6.11 Для защиты поверхности оцинкованного проката от коррозии на период транспортирования и хранения проводят консервацию:

- - пассивирование (ПС);

- - промасливание (ПР);

- - пассивирование и промасливание (ПП);

- - нанесение тонкой органической пленки (ТП).

(введено Изменением N 1, введенным в действие Приказом Росстандарта от 21.04.2025 N 335-ст)

Марки и массу масла для промасливания, наносимого на поверхность проката, марки и тип пассивирующего раствора и тонкой органической пленки сообщают потребителю по его требованию.

(в ред. Изменения N 1, введенного в действие Приказом Росстандарта от 21.04.2025 N 335-ст)

Допускается по требованию заказчика поставка проката без консервации (БК). В этом случае на поверхности проката допускается наличие продуктов коррозии покрытия ("белой ржавчины").

При заказе оцинкованного проката в районы Крайнего Севера и приравненные к ним местности, установленные в соответствии с приложением А ГОСТ 15846-2002, его консервация обязательна.

При отсутствии в заказе нормы промасливания изготовителю рекомендуется наносить на каждую поверхность проката масло массой не менее 1,0 г/м

2

для способа консервации ПР и 0,8 г/м

2

- для способа консервации ПП.

#### Примечания

1 Все виды защиты поверхности оцинкованного проката обеспечивают временную стойкость к коррозии во время транспортирования и хранения.

2 Пассивирование (ПС) уменьшает образование продуктов коррозии при транспортировании и хранении. Отдельные участки с изменением цвета пассивной пленки, обусловленные технологией обработки, являются допустимыми и не ухудшают качества проката.

3 Промасливание (ПР) уменьшает образование продуктов коррозии. При соблюдении требований к упаковке, транспортированию и хранению проката коррозия, как правило, не появляется в течение трех месяцев после изготовления продукции. Фактический срок действия защиты зависит от атмосферных условий и условий хранения. Исходно равномерная масляная пленка со временем становится неравномерной, на поверхности проката могут появиться не покрытые маслом участки. Следует учитывать, что при отсутствии пассивирования уровень промасливания менее 1,0 г/м

2

не может эффективно защищать прокат от образования продуктов коррозии.

**КонсультантПлюс**

надежная правовая поддержка

[www.consultant.ru](http://www.consultant.ru)

Страница 27 из 39

## СТРАНИЦА 28

### BLOCK [TEXT]: 4T3R-HTTA-QL3
"ГОСТ 14918-2020. Межгосударственный стандарт. Прокат листовой

горячеоцинкованный. Технические условия"

(введен в действ...

Документ предоставлен
[КонсультантПлюс](#)

Дата сохранения: 03.04.2026

4 Пассивирование и промасливание (ПП) применяется, если требуется повышенная степень защиты против образования продуктов коррозии.

5 Тонкие органические пленки (ТП) представляют собой прозрачные, полупрозрачные или непрозрачные пленки, наносимые по согласованию с одной или обеих сторон проката. ТП обеспечивают усиленную коррозионную защиту, а также защиту от отпечатков пальцев, улучшают антифрикционные свойства при обработке давлением и могут применяться в качестве грунтового покрытия для последующего нанесения полимерного покрытия. Тип и характеристики ТП устанавливают по согласованию сторон. (примечание 5 введено
[Изменением N 1](#)
, введенным в действие Приказом Росстандарта от 21.04.2025 N 335-ст)

##### 6.12 Упаковка и маркировка

6.12.1 Упаковка и маркировка оцинкованного проката - по
[ГОСТ 7566](#)
. Условия поставки проката ВУ-3, ВУ-4, ВУ-5.

6.12.2 Листы формируют в пачки. Обвязка листов в пачки и количество обвязок пачек - по
[6.4.2](#)
[ГОСТ 7566-2018](#)
. Упаковка пачек листов в пакеты - по
[6.5.1](#)
[ГОСТ 7566-2018](#)
. Обвязка пакетов - по
[6.5.4](#)
[ГОСТ 7566-2018](#)
.

У листов с дифференцированным покрытием сторона с более тонким покрытием должна быть обращена к низу пачки.

Пакеты должны быть закреплены на деревянные брусья или поддоны по
[6.5.4.5](#)
[ГОСТ 7566-2018](#)
. Допускается закрепление пакетов на металлические поддоны.

6.12.3 Упаковка и обвязка рулонов (ленты) - по
[6.4.3](#)
,
[6.5.4](#)
[ГОСТ 7566-2018](#)
. Рулоны оборачивают влагонепроницаемой бумагой и/или полиэтиленовой пленкой, внешними и внутренними упаковочными металлическими или пластиковыми листами, а торцевые поверхности закрывают металлическими или пластиковыми торцевыми крышками или защитными кольцами с центральным отверстием для захвата грузоподъемными механизмами. (п. 6.12.3 в ред.
[Изменения N 1](#)
, введенного в действие Приказом Росстандарта от 21.04.2025 N 335-ст)

6.12.4 Пачки и рулоны проката должны быть прочно обвязаны.

Для обвязки применяют металлическую ленту толщиной 0,60 - 2,00 мм, шириной от 19 до 40 мм по
[ГОСТ 3560](#)
,
[ГОСТ 6009](#)
или другим нормативным документам. Допускается использование высокопрочной ленты и ПЭТ-ленты в соответствии с
[приложениями В, Г и Д](#)
[ГОСТ 7566-2018](#)
.

6.12.5 Допускается соединение нескольких рулонов (ленты) в стопы по
[6.5.4.10](#)
[ГОСТ 7566-2018](#)
.

6.12.6 Масса одного грузового места должна соответствовать установленной в заказе.

6.12.7 Маркировку наносят на ярлыки по
[ГОСТ 7566](#)
.

Маркировка, наносимая на ярлык, должна содержать:

- - наименование и (или) товарный знак предприятия-изготовителя;

- - марку проката;

- - тип покрытия;

- - класс покрытия;

- - вид узора кристаллизации цинка и группу отделки поверхности покрытия;

- - номер партии;

**КонсультантПлюс**

надежная правовая поддержка

[www.consultant.ru](http://www.consultant.ru)

Страница 28 из 39

## СТРАНИЦА 29

### BLOCK [TEXT]: 666P-H6UV-496
"ГОСТ 14918-2020. Межгосударственный стандарт. Прокат листовой

горячеоцинкованный. Технические условия"

(введен в действ...

Документ предоставлен
[КонсультантПлюс](#)

Дата сохранения: 03.04.2026

-

-

- номер плавки;

- - размер проката;

- - массу нетто (фактическую) пачки, рулона проката и стопы рулонов.

Транспортная маркировка - по
[ГОСТ 14192](#)
с нанесением на пачки манипуляционного знака "Место строповки" (при необходимости).

#### 7 Правила приемки

7.1 Общие правила приемки - по
[ГОСТ 7566](#)
. Оцинкованный прокат принимают партиями. Партия должна состоять из листов или рулонов одной марки, одной толщины, одной категории точности изготовления, одного характера кромки проката, одного типа, класса и вида покрытия, одного способа консервации поверхности. Партию сопровождают документом о качестве вида 3.1 в соответствии с
[приложением Б](#)
ГОСТ 7566-2018, содержащим:

- - товарный знак и/или наименование предприятия-изготовителя;

- - наименование заказчика;

- - номер заказа;

- - дату оформления документа о качестве;

- - номер вагона или транспортного средства;

- - обозначение настоящего стандарта;

- - наименование продукции;

- - номинальные размеры проката;

- - количество грузовых мест;

- - массу каждого грузового места и общую массу;

- - марку проката;

- - класс покрытия;

- - точность изготовления и характер кромки проката;

- - вид узора кристаллизации цинка и группу отделки поверхности покрытия;

- - способ консервации поверхности;

- - результаты испытаний, в том числе факультативных показателей и показателей, контролируемых по требованию заказчика;

- - номер плавки;

- - номер партии;

- - отметку, свидетельствующую о проведении специального контроля и о приемке проката по качеству, заверенную уполномоченным на предприятии-изготовителе лицом, его подписью и печатью.

Химический состав стали, марку и расход масла на промасливание сообщают потребителю по его требованию.

**КонсультантПлюс**

надежная правовая поддержка

[www.consultant.ru](http://www.consultant.ru)

Страница 29 из 39

## СТРАНИЦА 30

### BLOCK [TEXT]: 9MWW-F4QX-KQT
"ГОСТ 14918-2020. Межгосударственный стандарт. Прокат листовой

горячеоцинкованный. Технические условия"

(введен в действ...

Документ предоставлен
[КонсультантПлюс](#)

Дата сохранения: 03.04.2026

Допускается оформление документа о качестве в электронном виде с электронной цифровой подписью лица, уполномоченного предприятием-изготовителем.

7.2 От принимаемой партии оцинкованного проката отбирают:

- - для контроля размеров и качества поверхности - один рулон или 2% листов;

- - для контроля механических свойств, глубины сферической лунки, массы покрытия, прочности сцепления покрытия с основным металлом - один рулон или один лист.

7.3 При получении неудовлетворительных результатов проверки хотя бы по одному из показателей настоящего стандарта по этому показателю проводят повторную проверку в соответствии с 4.2.1 (схема 2)
[ГОСТ 7566-2018](#)
.

7.4 В случае порезки и/или последующей упаковки оцинкованного проката сервисными металлоцентрами, торговыми домами и другими посредниками предприятие-изготовитель не несет ответственности за соответствие размеров (кроме толщины проката), формы, предельных отклонений (кроме предельных отклонений по толщине) и качества поверхности порезанного оцинкованного проката требованиям настоящего стандарта.

#### 8 Методы контроля

8.1 Химический состав исходного проката по плавочному анализу ковшевой пробы стали определяют по
[ГОСТ 18895](#)
. Допускается применение других методов, обеспечивающих необходимую точность измерения.

8.2 Внешний вид, качество поверхности оцинкованного проката в листах, рулонах и лентах проверяют визуально без применения увеличительных приборов.

8.3 Контроль отклонений формы оцинкованного проката проводят по
[ГОСТ 26877](#)
, размеров оцинкованного проката - универсальными средствами измерений, указанными в
[ГОСТ 26877-2008, приложение А](#)
.

Отклонение от плоскостности оцинкованного проката в рулонах контролируют по методике, согласованной с потребителем.

Контроль размеров проката - по
[ГОСТ 19903](#)
,
[ГОСТ 19904](#)
,
[ГОСТ 503](#)
.

8.4 Для проведения контроля от каждого отобранного листа или рулона отбирают пробу по
[ГОСТ 7564](#)
. Из пробы вырезают заготовки и образцы в соответствии со схемой, приведенной на рисунке 1, и с таблицей 16.

**КонсультантПлюс**

надежная правовая поддержка

[www.consultant.ru](http://www.consultant.ru)

Страница 30 из 39

## СТРАНИЦА 31

### BLOCK [TEXT]: QXJQ-FW4J-KQQ
"ГОСТ 14918-2020. Межгосударственный стандарт. Прокат листовой

горячеоцинкованный. Технические условия"

(введен в действ...

Документ предоставлен
[КонсультантПлюс](#)

Дата сохранения: 03.04.2026

*b*
- ширина проката; 1, 2, 4 - образцы; 3а, 3б - заготовки

Рисунок 1 - Схема вырезки заготовок и образцов

Таблица 16

Количество и размеры заготовок и образцов для испытаний

| Номер | Количество во | Размеры, мм | | Назначение заготовок и образцов |
|---|---|---|---|---|
| | | ширина | длина | |
| 1 | 3 | 50 | 50 | Определение массы покрытия |
| 2 | 2 | 50 | 100 - 150 | Контроль прочности сцепления покрытия с основным металлом |
| 3а | 1 | 30 | 180 - 300 | Изготовление образцов для определения механических свойств при растяжении проката марок 02, 03, 04, 05, 06, 07 |
| 3б | | | | Изготовление образцов для определения механических свойств при растяжении проката марок 220, 250, 280, 320, 350, 390, 420, 450, 550 |
| (в ред. Изменения N 1, введенного в действие Приказом Росстандарта от 21.04.2025 N 335-ст) | | | | |
| 4 | 1 | 90 | - | Определение глубины сферической лунки |
| Примечания 1 Образцы 1, 2 и заготовки 3а, 3б вырезают с предельными отклонениями размеров \pm 3 мм. 2 Допускается вырезать заготовки 3а и 3б размером, отличным от указанных в настоящей таблице, для вырубки из них образцов на вырубных прессах. 3 Контроль ленты у изготовителя осуществляют на образцах, вырезанных из рулона до его роспуска, у потребителя - на образцах, вырезанных из ленты в любом месте одного рулона от партии, из ленты шириной менее ширины образцов, заданной в настоящей таблице, - на образцах шириной, равной ширине ленты. Механические свойства при растяжении ленты шириной менее 180 мм из проката марок 02 - 07 у потребителя определяют на образцах, вырезанных вдоль направления прокатки. Глубину сферической лунки ленты шириной менее 270 мм у потребителя определяют на образцах, вырезанных вдоль направления прокатки. 4 Допускается применять для определения массы покрытия круглые образцы площадью не менее 2500 мм 2 . | | | | |
8.5 Определение массы покрытия - в соответствии с
[приложением В](#)
, определение толщины покрытия - в соответствии с
[приложением Г](#)
.

Допускается для определения массы и толщины покрытия применять другие методы (в том числе неразрушающие) с погрешностью измерения не более

\pm 10\%

. При разногласиях в оценке применяют метод, установленный в
[приложении В](#)
, с использованием раствора А или раствора Б.

(в ред. Изменения N 1, введенного в действие Приказом Росстандарта от 21.04.2025 N 335-ст)

Примечание - Толщину покрытия потребитель может оценивать по массе покрытия с использованием следующего соотношения: массе покрытия, нанесенного на единицу площади поверхности образца с двух сторон, равной 200 г/м

2

, соответствует расчетная толщина покрытия каждой стороны цинкового и

**КонсультантПлюс**

надежная правовая поддержка

[www.consultant.ru](http://www.consultant.ru)

Страница 31 из 39

## СТРАНИЦА 32

### BLOCK [TEXT]: 7UL6-3D4E-9EQ
"ГОСТ 14918-2020. Межгосударственный стандарт. Прокат листовой горячеоцинкованный. Технические условия"

(введен в действ...

Документ предоставлен
[КонсультантПлюс](#)

Дата сохранения: 03.04.2026

железоцинкового покрытия 14 мкм, цинкалюминиевого - 15 мкм, цинкалюмомагниевого - 16 мкм, алюмоцинкового - 24 мкм.

8.6 Определение прочности сцепления цинкового и цинкалюминиевого покрытий со стальной основой проводят испытанием на изгиб на 180° по
[ГОСТ 14019](#)
. Толщина прокладки должна быть равна диаметру оправки при предварительном изгибе. При испытании до соприкосновения сторон без прокладки диаметр оправки при предварительном изгибе должен быть равен двум толщинам образца.

Испытание на изгиб для проката марок 220 - 350 может быть заменено испытанием на приборе типа У-1А по
[ГОСТ 4765](#)
по согласованной методике.

Прочность сцепления железоцинкового и цинкалюмомагниевого покрытий со стальной основой определяют по методике предприятия-изготовителя.

8.7 Изготовление образцов и определение механических свойств оцинкованного проката испытанием на растяжение - по
[ГОСТ 11701](#)
и
[ГОСТ 1497](#)
на образцах с начальной расчетной длиной 80 мм и шириной рабочей части 20 мм.

(в ред.
[Изменения N 1](#)
, введенного в действие Приказом Росстандарта от 21.04.2025 N 335-ст)

8.8 Определение коэффициента пластической анизотропии и показателя деформационного упрочнения - по
[ГОСТ 11701](#)
.

Примечание - Допускается проводить определение коэффициента пластической анизотропии и показателя деформационного упрочнения по международным стандартам
[[3]](#)
и
[[4]](#)
.

Значение коэффициента пластической анизотропии

R_{90}

и показателя деформационного упрочнения

n_{90}

определяют в диапазоне равномерной пластической деформации от 10% до 20%. Если конечное значение равномерной пластической деформации менее 20%, то верхней границей диапазона считают ее максимальное значение.

8.9 Определение глубины сферической лунки при испытании на выдавливание - по
[ГОСТ 10510](#)
.

8.10 Для контроля качества оцинкованного проката допускается применять неразрушающие методы контроля по
[ГОСТ 30415](#)
и другим нормативным документам.

#### 9 Транспортирование и хранение

9.1 Транспортирование оцинкованного проката (транспортное наименование - "сталь листовая оцинкованная") - по
[ГОСТ 7566](#)
.

9.2 Транспортирование оцинкованного проката железнодорожным транспортом осуществляют в открытом подвижном составе в соответствии с правилами перевозки грузов, техническими условиями размещения и крепления грузов в вагонах и контейнерах, действующими на железнодорожном транспорте, и
[ГОСТ 22235](#)
.

Транспортирование осуществляют повагонными отправками с максимальным использованием грузоподъемности вагонов.

По согласованию с отдельными потребителями отгрузка может выполняться в крытых вагонах. В остальных случаях выбор подвижного состава - по усмотрению изготовителя.

При транспортировании оцинкованного проката вероятность контакта влаги с его поверхностью должна быть минимизирована. Влага, в особенности конденсат, образовавшийся между листами, витками рулона или другими соприкасающимися частями продукции из оцинкованного проката, может привести к коррозии покрытия. Способы защиты поверхности при транспортировании и хранении приведены в
[6.11](#)
.

9.3 Хранение оцинкованного проката на складах грузоотправителя и грузополучателя должно соответствовать условиям 3 (ЖЗ) по
[ГОСТ 15150](#)
. Не допускается складирование рулонного оцинкованного

**КонсультантПлюс**

надежная правовая поддержка

[www.consultant.ru](http://www.consultant.ru)

Страница 32 из 39

## СТРАНИЦА 33

### BLOCK [TEXT]: 79K6-74EC-L7U
"ГОСТ 14918-2020. Межгосударственный стандарт. Прокат листовой

горячеоцинкованный. Технические условия"

(введен в действ...

Документ предоставлен
[КонсультантПлюс](#)

Дата сохранения: 03.04.2026

проката толщиной до 0,40 мм включительно более чем в один ярус. Не допускается совместное хранение оцинкованного проката и химически активных веществ.

Приложение А

(справочное)

#### **СООТВЕТСТВИЕ МАРОК ОЦИНКОВАННОГО ПРОКАТА, УСТАНОВЛЕННЫХ

НАСТОЯЩИМ СТАНДАРТОМ, МАРКАМ ПО ГОСТ 14918-80,

EN 10346:2015, ISO 3575:2016 И ISO 4998:2023

(в ред. Изменения N 1, введенного в действие

Приказом Росстандарта от 21.04.2025 N 335-ст)**

Таблица А.1

| Настоящий стандарт | ГОСТ 14918-80 | EN 10346:2015 [5] | ISO 3575:2016 [6] | ISO 4998:2023 [7] |
|---|---|---|---|---|
| 01 | ОН | - | 01 | - |
| 02 | ХШ (Н); ХШ (Г) | DX51D | - | - |
