Repository: SU10KAZ/Norms

File: vault/ГОСТ 34028-2016_ Межгосударственный стандарт_ Прокат армату_document.md (part 2 of 3)
| Номинальный диаметр d_n, мм | Номинальная площадь поперечного сечения F_n, мм2 | Способ производства по таблице 3 | | | | | Масса 1 м длины проката | | |
|---|---|---|---|---|---|---|---|---|---|
| | | | Номинальная, кг | Пределное отклонение при поставке, %, для групп | | | | | |
5.2.13 При изготовлении профилей параметр r (см. разрезы Б-Б рисунков 1 - 4) указывает на необходимость скругления по линиям сопряжения пересекающихся поверхностей ребер и сердечника стержней. Этот параметр приведен для построения калибров и на профиле не контролируется. При нарезке калибров допускается заменять скругление фаской.

5.2.14 Изготовитель гарантирует обеспечение показателей f_R, приведенных в таблице 2, как минимальных вероятных величин, с обеспеченностью 95% (P = 0,95).

###### 5.3 Способы производства

5.3.1 Не допускается использование в качестве заготовки для изготовления арматурного проката бывших в эксплуатации изделий или их частей, например: листовых отрезков, рельсов и др.

5.3.2 Прокат может быть изготовлен различными способами, представленными в таблице 3, обеспечивающими получение необходимого набора стандартных и дополнительных технических требований.

Способ производства определяет изготовитель проката в соответствии с требованиями технологической документации, утвержденной в установленном порядке.

По требованию заказчика информация о способе производства приводится в документе о качестве.

5.3.3 Допускается для изготовления проката использовать другие способы производства, отличающиеся от приведенных в таблице 3.

5.3.4 Рекомендуемые способы производства проката и условия отбора и подготовки проб к проведению испытаний на растяжение и изгиб или изгиб с разгибом для различных способов производства приведены в таблице 3.

5.3.5 Выбор условий проведения испытаний проката (в состоянии поставки - И1 или после искусственного старения - И2) в соответствии с таблицей 3 - по требованию заказчика, оговариваемому в заказе. При отсутствии указания в заказе условий проведения испытаний выбор предоставляется изготовителю и указывается в документе о качестве.

При возникновении разногласий по результатам испытаний механических свойств проката, изготовленного способами производства 3, 4 и 5 по таблице 3, в случае отсутствия указания в заказе условий испытаний, испытания проводят после искусственного старения (И2).

Режим искусственного старения: нагрев испытуемого образца до температуры (100 \pm 10) °С, выдержка при данной температуре не менее 60 мин, охлаждение на спокойном воздухе при температуре (20_{-10}^{+15}) °С. Способ нагрева образцов устанавливает изготовитель.

###### 5.4 Химический состав

5.4.1 Химический состав стали должен соответствовать приведенному в таблице 4.

Таблица 4

Химический состав стали

| Класс проката | Массовая доля элементов, %, не более | | | | | | | |
|---|---|---|---|---|---|---|---|---|
| | C | Si | Mn | P | S | N | Cu | As |
| A240 | 0,22 | 0,05 - 0,30 | 0,65 | 0,050 | 0,050 | 0,012 | 0,30 | 0,08 |

**КонсультантПлюс**
надежная правовая поддержка

[www.consultant.ru](http://www.consultant.ru)

Страница 18 из 56

## СТРАНИЦА 19

### BLOCK [TEXT]: 6KJM-LNLR-4VV
"ГОСТ 34028-2016. Межгосударственный стандарт. Прокат арматурный для железобетонных конструкций. Технические условия"

(в...

Документ предоставлен КонсультантПлюс

Дата сохранения: 03.04.2026

| | (0,25) | (0,03 - 0,33) | (0,70) | (0,055) | (0,055) | (0,013) | (0,30) | (0,08) |
|---|---|---|---|---|---|---|---|---|
| A400, A500, A600 | 0,22 (0,24) | 0,90 (0,95) | 1,60 (1,70) | 0,050 (0,055) | 0,050 (0,055) | 0,012 (0,013) | 0,35 (0,35) | - |
| Aп600, A800, A1000 | 0,32 (0,34) | 2,40 (2,45) | 2,30 (2,35) | 0,040 (0,045) | 0,040 (0,045) | 0,012 (0,013) | - | 0,08 (0,08) |

**Примечания**

- 1 Знак "-" означает, что данный элемент не нормируется и не контролируется.

- 2 Без скобок указана массовая доля элементов в стали по ковшовой пробе, в скобках - в готовом прокате.

- 3 В стали, изготовленной скрап-процессом, допускается массовая доля меди (Cu) не более 0,40 (0,40)%, при этом массовая доля углерода (C) должна быть не более 0,20 (0,22)%.

- 4 Допускается введение в сталь одновременно, по отдельности или в любом сочетании легирующих элементов V, Nb, Mo в количестве до 0,10% каждого элемента при их суммарной массовой доле не более 0,15%, а также других элементов. Массовую долю элементов, в случае их введения в сталь, заносят в документ о качестве.

- 5 Допускается наличие в стали Al и Ti не более 0,025% каждого элемента.

- 6 Допускается увеличение в стали массовой доли N на 0,001% при снижении массовой доли P на 0,005%.

- 7 В стали для проката класса A500, содержащей нитридообразующие элементы, например Al, Ti, V или Nb, массовую долю N не ограничивают.

- 8 В стали допускается массовая доля N более 0,012%, если массовая доля N не превышает величину азотного эквивалента (N_{экв}).

**5.5 Качество поверхности**

5.5.1 На поверхности арматурного проката не допускаются:

- - трещины;

- - закаты, плены и раковины, ухудшающие его характеристики.

Классификация дефектов поверхности - по ГОСТ 21014.

5.5.2 Допускается на поверхности проката наличие равномерной или местной (локальной) атмосферной ржавчины.

5.5.3 На поверхности прутков, изготовленных способом 5 по таблице 3, допускаются следы от правки глубиной не более \frac{1}{4} высоты продольных выступов и уменьшение высоты поперечных выступов не более чем на 10% минимальной высоты ребра h при обязательном обеспечении параметров шага t и относительной площади смятия f_n согласно таблице 2.

**5.6 Механические свойства**

5.6.1 Механические свойства проката при температуре испытания (20_{-10}^{+15})^{\circ}\text{C} должны соответствовать нормам, приведенным в таблице 5.

Таблица 5

Механические свойства проката

**КонсультантПлюс**

надежная правовая поддержка

[www.consultant.ru](http://www.consultant.ru)

Страница 19 из 56

## СТРАНИЦА 20

### BLOCK [TEXT]: 6EJW-AEGR-FPW
"ГОСТ 34028-2016. Межгосударственный стандарт. Прокат арматурный для железобетонных конструкций. Технические условия"

(в...

Документ предоставлен КонсультантПлюс

Дата сохранения: 03.04.2026

| Категория пластичности | Класс проката | Температура электронагрева, °C | Предел текучести \sigma_t(\sigma_{0,2}), Н/мм2 | Временное сопротивление \sigma_v, Н/мм2 | Отношение фактических значений \sigma_v/\sigma_t(\sigma_{0,2}) | Относительное удлинение, % | | |
|---|---|---|---|---|---|---|---|---|
| | | | | | | \delta_5 | \delta_p | \delta_{\max} |
| Стандартная | A240 | - | 240 | 380 | - | 25,0 | - | - |
| | A400 | - | 390 | 590 | - | 16,0 | - | 5,0 |
| | A500 | - | 500 | 600 | 1,05 | 14,0 | 2,0 | 2,5 |
| | A600 | - | 600 | 700 | 1,05 | 12,0 | 2,0 | 2,5 |
| Стандартная | Ap600 | 400 | 600 | 700 | 1,05 | 12,0 | 2,0 | 2,5 |
| | A800 | 400 | 800 | 1000 | - | 8,0 | 2,0 | 2,5 |
| | A1000 | 450 | 1000 | 1250 | - | 7,0 | 2,0 | 2,5 |
| Примечания 1 Знак "-" означает, что характеристика не нормируется и не контролируется. 2 Вид относительного удлинения (\delta_p или \delta_{\max}) для проката классов A500, A600, Ap600, A800 и A1000 устанавливается заказчиком в заказе. Если в заказе не предусмотрено, то вид относительного удлинения устанавливает изготовитель и указывает в документе о качестве. 3 Для проката класса A400, изготовленного способом 2 по таблице 3, допускается снижение временного сопротивления \sigma_v на 90 Н/мм2. 4 Для проката класса A500, изготовленного способом 3 по таблице 3, допускается снижение временного сопротивления \sigma_v на 50 Н/мм2 и отношения фактических значений \sigma_v/\sigma_t(\sigma_{0,2}) до 1,03. 5 Начальный модуль упругости E_n при расчете относительного удлинения (\delta_{\max}) при максимальном усилии P_{\max} принимают равным 2,0 \cdot 10^5 Н/мм2. | | | | | | | | |

5.6.1.1 Механические свойства проката классов Ap600, A800 и A1000 испытывают до и после электронагрева. При испытании проката до налива допускается снижение норм относительного удлинения по таблице 5 на 1%.

При наличии в технологическом процессе изготовления проката специального отпуска при температуре, соответствующей температуре электронагрева, указанной в таблице 5, контроль механических свойств проводят только в состоянии поставки. В этом случае снижение норм относительного удлинения не допускается.

5.6.2 Изготовитель гарантирует обеспечение механических свойств при испытании на растяжение проката, нормируемых настоящим стандартом, как минимальных (по таблице 5) или минимальных и максимальных (по таблице 7) вероятных величин с обеспеченностью 95% (P = 0,95) при вероятности 90% для \sigma_t(\sigma_{0,2}), \sigma_v и \sigma_v/\sigma_t(\sigma_{0,2}) и обеспеченностью 90% (P = 0,90) при вероятности 90% - для \delta_5, \delta_p или \delta_{\max}. Оценку гарантированного уровня качества проката проводят при долгосрочном контроле согласно 8.14.

5.7 Требования к изгибу и изгибу с разгибом

**КонсультантПлюс**

надежная правовая поддержка

[www.consultant.ru](http://www.consultant.ru)

Страница 20 из 56

## СТРАНИЦА 21

### BLOCK [TEXT]: PPF4-RD7G-AQ6
"ГОСТ 34028-2016. Межгосударственный стандарт. Прокат арматурный для железобетонных конструкций. Технические условия"
(v...
Документ предоставлен [КонсультантПлюс](#)
Дата сохранения: 03.04.2026
5.7.1 Испытание на изгиб проката класса А240 проводят в холодном состоянии на угол 180° вокруг оправки диаметром, равным d_n.
5.7.2 Испытание на изгиб проката классов А400 и А500 проводят в состоянии поставки на угол 180°; проката классов А600 и Ап600 - на угол 90° вокруг оправки диаметром, указанным в таблице 6; проката классов А800 и А1000 - на угол 45° вокруг оправки диаметром, равным 5d_n.
Таблица 6
Диаметр оправки для испытаний на изгиб проката
классов А400, А500, А600 и Ап600
В миллиметрах
| Номинальный диаметр проката d_n | Максимальный диаметр оправки |
|---|---|
| До 16 включ. | 3d_n |
| Св. 16 | 6d_n |5.7.3 Для проката классов А400, А500, А600, Ап600, А800, А1000 испытание на изгиб может быть заменено на изгиб с разгибом.
Требования к испытанию на изгиб с разгибом - в соответствии с [приложением Б](#).
5.7.4 После испытаний проката на изгиб или изгиб с разгибом на образцах не должно быть трещин и разрывов, видимых без применения увеличительных приборов.
##### 5.8 Маркировка и идентификация
5.8.1 Маркировка проката гладкого профиля класса А240 - в соответствии с [ГОСТ 7566](#).
5.8.2 В целях безошибочной идентификации класса проката и изготовителя, исключения пересортицы и путаницы при входном контроле, производстве арматурных работ и отслеживаемости в процессе эксплуатации на прокат периодического профиля наносят прокатную маркировку.
5.8.3 Прокатная маркировка должна содержать следующую обязательную информацию:
- - класс проката;
- - изготовитель (номер для маркировки, буквенная аббревиатура, полное наименование по [таблице В.2](#) или другая аутентичная маркировка).
Допускается включать в прокатную маркировку другую дополнительную информацию о прокате.
5.8.4 Прокатную маркировку допускается наносить на поверхность проката в виде:
- - различных геометрических символов, утолщенных ребер, выемок, отсутствующих ребер, ребер с отличным от других наклоном и др.;
- - группы знаков из букв и/или цифр;
- - комбинации символов и знаков.
5.8.5 Геометрические символы и знаки из букв и цифр наносят на поверхность проката с периодичностью не более 1,8 м.
5.8.6 Допускается не наносить прокатную маркировку, в случае если форма профиля (конфигурация и
**КонсультантПлюс**
надежная правовая поддержка
[www.consultant.ru](#)
Страница 21 из 56

## СТРАНИЦА 22

### BLOCK [TEXT]: E6R3-QLG7-VPW
Дата сохранения: 03.04.2026
- **Text Block (Left):** "ГОСТ 34028-2016. Межгосударственный стандарт. Прокат арматурный для железобетонных конструкций. Технические условия" (в...)
- **Section Header (Main Title):** ГОСТ 34028-2016. Межгосударственный стандарт. Прокат арматурный для железобетонных конструкций. Технические условия

**Content:**
- Paragraph 5.8.7: Recommended marking of periodic profiles is shown in Appendix B.
- Paragraph 5.8.8: If mechanical properties do not match, the class must be indicated on labels or wire loops attached to each bundle.
- Paragraph 5.8.9: Bundles from two sections are marked with additional information like "two sections".
- Section 5.9: Packaging
- Sub-sections 5.9.1 to 5.9.5 detailing packaging requirements, including mass limits and marking rules.
- Section 6: Additional technical requirements for rolling, based on agreement between manufacturer and client.
- Sub-section 6.1: Additional requirements for A400, A500, A600 classes.
- Sub-subsection 6.1.1: Sorting
- Sub-sub-subsection 6.1.1.1: Provision of periodic profiles with nominal diameter > 40 mm.
- Text block describing nominal diameter, area, and deviations for sorting.
- Section 6.1.2: Allowance for non-measured length bars (3-6m).
- Sub-section 6.1.3: Chemical composition

**Output Formatting:**
I will use standard HTML tags (p>), bolding for emphasis where appropriate, and ensure the text is clean and readable. I will also preserve the blue links to 'КонсультантПлюс' and 'www.consultant.ru'. The page number 'Страница 22 из 56' is at the bottom right.

**Drafting:**
расположение ребер) обеспечивает безошибочно идентификацию изготовителя и класс проката. Такая идентификация может быть подтверждена документом государственной регистрации (товарным знаком).
5.8.7 Рекомендуемая маркировка проката периодического профиля приведена в [приложении В](#).
5.8.8 При несоответствии механических свойств проката маркировке класса, нанесенной при прокатке, фактический класс проката должен быть указан в документе о качестве и отражен на ярлыке, прикрепляемом к каждой пачке или мотку.
5.8.9 Мотки, состоящие из двух отрезков, маркируют дополнительной информацией на товарных ярлыках словами: "два отрезака".
###### 5.9 Упаковка
5.9.1 Общие требования к упаковке проката - по [ГОСТ 7566](#).
5.9.2 Прутки упаковывают в пачки массой от 2 до 10 т включительно. По требованию заказчика масса пачки может быть менее 2 т. По согласованию изготовителя с заказчиком допускается оговаривать другую максимальную массу пачки.
5.9.3 При поставке прутков мерной с немерной длиной (МД1) прутки немерной длины должны быть упакованы в одной пачке.
5.9.4 Количество обвязок пачек и материал для упаковки выбирает изготовитель.
5.9.5 Каждый моток должен быть обвязан по окружности не менее чем в трех местах, равномерно распределенных по периметру, холоднокатаной лентой по [ГОСТ 503](#), проволокой по [ГОСТ 3282](#), катанкой по [ГОСТ 30136](#) или по другим нормативным документам, согласованным между изготовителем и заказчиком. Концы мотков должны быть уложены и легко находимы.
##### 6. Дополнительные технические требования к прокату, устанавливаемые в заказе по согласованию изготовителя с заказчиком
6.1 Дополнительный набор требований к прокату классов А400, А500 и А600, предназначенному для применения при армировании сборных ненапряженных железобетонных конструкций и при возведении монолитного железобетона
6.1.1 Сортамент
6.1.1.1 Поставка проката периодического профиля номинальным диаметром более 40 мм.
Номинальный диаметр, номинальная площадь, предельные отклонения, класс и другие требования к сортаменту проката согласовывают в заказе.
Предельные отклонения массы 1 м длины проката:
- - для группы предельных отклонений ОМ1 - +/- 4,5%;
- - для группы предельных отклонений ОМ2 - от минус 1% до минус 3%.
6.1.1.2 Допускается в партии прутков немерной длины наличие прутков длиной от 3 до 6 м в количестве не более 7%.
6.1.2 Допускается поставка проката всех классов с профилем другой формы, чем указано в [5.2](#), не ухудшающей требований к прокату, изложенных в настоящем стандарте.
6.1.3 Химический состав

## СТРАНИЦА 23

### BLOCK [TEXT]: 44FV-M74G-GCQ
"ГОСТ 34028-2016. Межгосударственный стандарт. Прокат арматурный для железобетонных конструкций. Технические условия"
(в...

Документ предоставлен **КонсультантПлюс**
Дата сохранения: 03.04.2026

6.1.3.1 Химический состав стали - по [таблице 4](#) со следующим дополнением:

- для проката классов A400, A500 и A600 допускается повышение массовой доли углерода (C) до 0,26 (0,28)% при условии выполнения требований механических свойств в соответствии с [таблицами 5](#) или [7](#).

6.1.4 Свариваемый прокат

6.1.4.1 Прокат класса A240C, изготовленный способом 1 по [таблице 3](#), гарантируется как свариваемый, а углеродный эквивалент (C_{экв}) не нормируется и не контролируется.

6.1.4.2 Гарантия прочности крестообразных соединений контактно-точечной сваркой проката классов A400, A500, A600 обеспечивается:

- - химическим составом по [таблице 4](#);

- - удовлетворительными результатами испытаний на изгиб и на срез в соответствии с требованиями приложения Г.

При оформлении заказа в этом случае в условном обозначении указывают ссылку на настоящий пункт.

6.1.4.3 Прокат классов A400C, A500C и A600C гарантируется как свариваемый одновременным выполнением следующих требований:

- - химическим составом стали по [таблице 4](#);

- - введением в сталь для проката классов A500C и A600C одновременно, по отдельности или в любом сочетании легирующих элементов V, Nb, Mo в количестве до 0,10% для каждого элемента при их суммарной массовой доле не более 0,15%. Суммарная массовая доля легирующих элементов должна быть не менее 0,05%;

- - значением углеродного эквивалента (C_{экв}), %, не более, для проката класса:
A400C - 0,62 (0,64),
A500C, A600C - 0,50 (0,52).

Без скобок указано значение углеродного эквивалента, рассчитанного по массовой доле элементов по ковшовой пробе, в скобках - в готовом прокате;

- - обеспечением прочностных свойств (\sigma_b) сварных соединений при испытании на отрыв, составляющих не менее 90% значений (\sigma_b), установленных в [таблицах 5](#) и [7](#);

- - удовлетворительными результатами испытаний на растяжение в соответствии с требованиями приложения Г. При этом в документе о качестве указывают информацию о протоколе испытаний сварных соединений (номер протокола, дату, наименование и реквизиты испытательной лаборатории). Копию протокола испытаний сварных соединений предоставляют по требованию заказчика.

6.1.4.4 Для проката классов A500C и A600C допускается вместо введения в сталь легирующих элементов V, Nb, Mo гарантировать свариваемость значением углеродного эквивалента C_{экв}, %, в пределах:

для проката номинальным диаметром, мм:

| | до | 12 | включительно | - | 0,26 | - | 0,50 (0,52); |
|---|---|---|---|---|---|---|---|
| св. | 12 | " | 18 | " | - | 0,30 | - 0,50 (0,52); |
| " | 20 | " | 28 | " | - | 0,35 | - 0,50 (0,52); |
| " | 32 | " | 40 | " | - | 0,40 | - 0,50 (0,52). |

В этом случае в документе о качестве после величины углеродного эквивалента указывают слова: "с"

**КонсультантПлюс**
надежная правовая поддержка

[www.consultant.ru](http://www.consultant.ru)

Страница 23 из 56

## СТРАНИЦА 24

### BLOCK [TEXT]: 6LDF-NDFJ-X3Q
"ГОСТ 34028-2016. Межгосударственный стандарт. Прокат арматурный для железобетонных конструкций. Технические условия"
(в...

Документ предоставлен КонсультантПлюс
Дата сохранения: 03.04.2026

учетом 6.1.4.4".

Остальные требования - согласно 6.1.4.3.

###### 6.1.5 Требования к механическим свойствам

6.1.5.1 Прокат с гарантией механических свойств по категориям пластичности Н и Е при испытании на растяжение - в соответствии с таблицей 7.

Таблица 7

Механические свойства проката с категориями пластичности Н и Е при испытании на растяжение

| Категория пластичности | Класс проката | Предел текучести \sigma_t (\sigma_{0,2}), Н/мм2, не менее (C_{\min}) | Временное сопротивление \sigma_b, Н/мм2, не менее (C_{\min}) | Отношение фактических значений \sigma_b / \sigma_t (\sigma_{0,2}) | Относительное удлинение, %, не менее (C_{\min}) | |
|---|---|---|---|---|---|---|
| | | | | | \delta_5 | \delta_{\max} |
| Н | A400 | 390 | 590 | Не менее 1,08 (C_{\min}) | 16 | 5 |
| | A500 | 500 | 600 | | | |
| | A600 | 600 | 700 | | 14 | |
| Е | A400 | 390 | 590 | 1,15 - 1,35 (C_{\min} - C_{\max}) | 16 | 7 |
| | A500 | 500 | 600 | | | |
| | A600 | 600 | 700 | | | |
| Примечания 1 Для проката класса А400, произведенного способом 2 по таблице 3, допускается снижение временного сопротивления \sigma_b на 90 Н/мм2. 2 Для проката класса А500, произведенного способом 3 по таблице 3, допускается снижение временного сопротивления \sigma_b на 50 Н/мм2. 3 C_{\max} - величина, соответствующая верхней границе отношения фактических значений \sigma_b / \sigma_t (\sigma_{0,2}). | | | | | | |

###### 6.1.6 Требования к выносливости проката при многократно повторяющихся циклических нагрузках

6.1.6.1 Прокат должен гарантировать обеспечение выносливости при многократно повторяющихся циклических нагрузках (У) в соответствии с таблицей 8.

Таблица 8

Требования к испытаниям проката на выносливость при многократно повторяющихся циклических нагрузках

| Параметр испытаний | Класс проката | |
|---|---|---|
| | A400 | A500, A600 |
| | | |

**КонсультантПлюс**
надежная правовая поддержка

[www.consultant.ru](http://www.consultant.ru)

Страница 24 из 56

## СТРАНИЦА 25

### BLOCK [TEXT]: 4KFJ-TTJ3-FET
"ГОСТ 34028-2016. Межгосударственный стандарт. Прокат арматурный для железобетонных конструкций. Технические условия"
(в...)
Документ предоставлен КонсультантПлюс
Дата сохранения: 03.04.2026
| Число циклов до разрушения | Не менее 2 млн | |
|---|---|---|
| Максимальное напряжение [\sigma_{\max} = 0,6\sigma_t(\sigma_{0,2})], Н/мм2 | 270 | 300 |
| Амплитуда напряжений \Delta\sigma(\sigma_{\max} - \sigma_{\min}), Н/мм2 | 150 | |
| Частота приложения усилия f, Гц | От 1 до 200 включ. | |
| Величина свободной (центральной) зоны образца проката, мм | Не менее 140 | |6.1.7 Прокат должен гарантировать обеспечение стойкости к коррозионному растрескиванию (К) в течение 40 ч.
6.2 Дополнительный набор требований к прокату классов Ап600, А800 и А1000, предназначенному для применения при армировании предварительно напряженных железобетонных конструкций
6.2.1 Поставка проката классов А800 и А1000 с профилем форм 1ф и 4ф.
6.2.2 Поставка проката всех классов с профилем другой формы, чем указано в 5.2, не ухудшающей требования к прокату, изложенные в настоящем стандарте.
6.2.3 Допустимость в партии прутков немерной длины наличия прутков длиной от 3 до 6 м в количестве не более 7%.
6.2.4 Требования свариваемости
6.2.4.1 При заказе свариваемого проката классов Ап600С, А800С и А1000С свариваемость гарантируется:
- - химическим составом стали по таблице 4;
- - значением углеродного эквивалента (C_{\text{экв}}), %, не более 0,65 (0,67). Без скобок указано значение углеродного эквивалента, рассчитанного по массовой доле элементов по ковшовой пробе, в скобках - в готовом прокате;
- - обеспечением прочностных свойств (\sigma_b) сварных соединений при испытании на отрыв, составляющих не менее 90% значений (\sigma_b), установленных в таблице 5.
6.2.5 Требования к механическим свойствам
6.2.5.1 Прокат класса Ап600 с гарантией механических свойств по категориям пластичности Н и Е при испытании на растяжение - в соответствии с таблицей 7 для класса А600.
6.2.6 Прокат с гарантией обеспечения стойкости к коррозионному растрескиванию (К) в течение 100 ч.
6.2.7 Требования к релаксации напряжений и условному пределу упругости
6.2.7.1 Релаксация напряжений при температуре (20^{+15}_{-10})^\circ\text{C} не должна превышать 4% за 1000 ч при начальном усилии, равном 70% нормируемого минимального значения временного сопротивления (\sigma_b) по таблице 5.
6.2.7.2 Условный предел упругости \sigma_{0,2} должен быть не менее 85% от нормируемого минимального значения предела текучести \sigma_t(\sigma_{0,2}) по таблице 5.
**КонсультантПлюс**
надежная правовая поддержка
[www.consultant.ru](http://www.consultant.ru)
Страница 25 из 56

## СТРАНИЦА 26

### BLOCK [TEXT]: 9J39-RMCT-6RK
"ГОСТ 34028-2016. Межгосударственный стандарт. Прокат арматурный для железобетонных конструкций. Технические условия"
(в...
Документ предоставлен КонсультантПлюс
Дата сохранения: 03.04.2026
6.3 В заказе дополнительные требования указывают путем ссылки на соответствующие подпункты (например: "с учетом 6.2.7.2"), а также указывают норму и методику контроля, если она не установлена.
##### 7. Примеры условных обозначений
Примеры условных обозначений проката, которые должны применяться при оформлении заказа, приведены в [приложении Д](#).
##### 8. Правила приемки
8.1 Правила приемки проката - по [ГОСТ 7566](#) со следующими дополнениями.
8.2 Прокат принимают партиями. Партия должна состоять из проката одной формы профиля, одного номинального диаметра, одного класса, одной плавки стали, изготовленного одним способом производства, и должна сопровождаться одним документом о качестве. Масса партии должна быть не более объема одной плавки.
Допускается предъявлять к приемке прокат сборными партиями, состоящими из проката не более чем четырех плавок стали. При этом в плавках, входящих в одну сборную партию, разница по массовой доле углерода не должна превышать 0,03%, по массовой доле марганца - 0,15%. Все нормируемые показатели проката сборной партии определяют по плавке, имеющей наименьшее значение углеродного эквивалента.
8.3 Прокат принимают с определением следующих характеристик:
- - химического состава по ковшовой пробе или в готовом прокате. При заказе проката с гарантией свариваемости (С) - углеродного эквивалента;
- - геометрических параметров (h, t);
- - относительной площади смятия поперечных ребер периодического профиля или статистической надежности показателей в соответствии с [8.14](#) после наработки представительной выборки;
- - кривизны прутков;
- - массы 1 м длины;
- - качества поверхности;
- - механических свойств при растяжении, в том числе при заказе категорий пластичности (Е и Н) или статистической надежности показателей в соответствии с [8.14](#) после наработки представительной выборки;
- - свойств при изгибе или изгибе с разгибом.
8.4 Отбор проб для контроля проката - в соответствии с таблицей 9.
Таблица 9
План отбора проб для испытаний проката
| Контролируемый параметр | Количество проб [прутков (мотков) или образцов] от партии на каждый вид испытаний, не менее | |
|---|---|---|
| | Приемка по гарантированным браковочным значениям | Оценка уровня качества при долгосрочном контроле <1> |
| Химический состав, углеродный | Одна проба от плавки | Две пробы от плавки |**КонсультантПлюс**
надежная правовая поддержка
[www.consultant.ru](http://www.consultant.ru)
Страница 26 из 56

## СТРАНИЦА 27

### BLOCK [TEXT]: 947X-THDT-JN9
"ГОСТ 34028-2016. Межгосударственный стандарт. Прокат арматурный для железобетонных конструкций. Технические условия"

(в...

Документ предоставлен **КонсультантПлюс**

Дата сохранения: 03.04.2026

| эквивалент | или по одной пробе от каждой плавки, входящей в сборную плавку | или по две пробы от каждой плавки, входящей в сборную плавку |
|---|---|---|
| Масса 1 м длины проката <2> | 1 | 2 |
| Качество поверхности | Не менее 5% прутков или мотков | Не проводится |
| Кривизна прутков | Не менее 5% прутков | Не проводится |
| Геометрия поверхности (профиля) <3> | 1 | 2 |
| Предел текучести \sigma_t (\sigma_{0,2}) <2>, временное сопротивление \sigma_b | 1 | 2 |
| Отношение фактических значений \sigma_b / \sigma_t (\sigma_{0,2}) <2> | 1 | 2 |
| Относительное удлинение \delta_5 и \delta_p или \delta_{\max} <2> | 1 | 2 |
| Условный предел упругости \sigma_{0,02} | 1 | 2 |
| Релаксация напряжений при растяжении | 1 | 2 |
| Изгиб или изгиб с разгибом | 1 | 2 |
<1> При включении в протокол испытаний результатов длительного контроля уровня качества (входят пробы приемки по гарантированным браковочным значениям).

<2> Измерения и испытания осуществляют минимум на одном образце, отобранном от каждой 70 т поставленной партии, но не более чем на трех образцах от всей партии.

<3> Для контроля геометрических параметров профиля формы ЗФ пробы отбирают от 10% общего количества мотков (пачек) в партии, но не менее чем от трех мотков (пачек).

8.5 Прутки (мотки) или образцы для испытаний согласно **таблице 9** должны быть отобраны случайно от одной партии.

8.6 Контроль геометрических параметров сечения периодического профиля, кривизны прутков, массы 1 м длины, механических свойств и качества поверхности проводят на расстоянии не менее трех метров от конца при поставке проката в мотках и на расстоянии не менее 150 мм - при поставке в прутках.

8.6.1 При поставке проката, изготовляемого способом 2 по **таблице 3** в мотках, допускается наличие переднего и заднего концов проката без гарантии механических свойств по **таблицам 5 и 7**. Длинну таких участков согласовывают в заказе между изготовителем и заказчиком.

8.7 Отбор проб для контроля химического состава - по **ГОСТ 7565**.

8.8 Общие правила отбора проб для механических и технологических испытаний (на изгиб или изгиб с разгибом) - по **ГОСТ 7564**.

**КонсультантПлюс**

надежная правовая поддержка

[www.consultant.ru](http://www.consultant.ru)

Страница 27 из 56

## СТРАНИЦА 28

### BLOCK [TEXT]: 6CDL-TKNR-RYA
C_{min} - минимальным и C_{max} - максимальным.

9. **Section 8.13.2:**
* Text: 8.13.2 Каждый единичный результат испытаний, кроме испытаний при растяжении, должен удовлетворять требованиям настоящего стандарта.

10. **Section 8.13.3:**
* Text: 8.13.3 Значения результатов любых единичных испытаний "X" при растяжении для определения механических характеристик \sigma_v, \sigma_t (\sigma_{0,2}), \sigma_v / \sigma_t (\sigma_{0,2}), \delta_5 (\delta_p, \delta_{max}) на соответствие таблице 5 или 7 должны соотноситься с нормативными значениями (C_{min}) как нижним пределом значений по формуле:
* Formula: "X" \geq C_{min} + a_1, (2)
* Text: где a_1:

- - 10 Н/мм2 - для \sigma_t (\sigma_{0,2}) и \sigma_v,

- - 0,01 - для \sigma_v / \sigma_t (\sigma_{0,2}),

- - 0,3% - для \delta_p, (\delta_{max}),

- - 1% - для \delta_5.

8.13.3.1 Значения результатов любых единичных испытаний "X" при растяжении для определения характеристики \sigma_v / \sigma_t (\sigma_{0,2}) таблицы 7 должны соотноситься с нормативными значениями (C_{max}): все отдельные значения "X" ниже или равны указанной характеристике (C_{max}).

8.13.4 Испытуемая партия, которая не соответствует техническим требованиям хотя бы по одному параметру, определяемому в 8.13.2 и 8.13.3, должна быть подвергнута повторным испытаниям. Для этого от партии для параметра, не прошедшего испытания, отбирают удвоенное количество образцов.

8.13.4.1 Если все результаты повторных испытаний соответствуют требованиям по испытываемому параметру, то партия соответствует требованиям настоящего стандарта. Если хотя бы один из результатов повторных испытаний не отвечает требованиям настоящего стандарта по испытываемому параметру, то вся

**КонсультантПлюс**
надежная правовая поддержка

[www.consultant.ru](http://www.consultant.ru)

Страница 28 из 56

## СТРАНИЦА 29

### BLOCK [TEXT]: 7NHH-RWDQ-93X
"ГОСТ 34028-2016. Межгосударственный стандарт. Прокат арматурный для железобетонных конструкций. Технические условия"
(в...)
Документ предоставлен КонсультантПлюс
Дата сохранения: 03.04.2026
партия не принимается.
###### 8.14 Оценка уровня качества проката при долговременном контроле.
8.14.1 Оценку уровня качества проката при долговременном контроле проводят для определения достоверности соответствия настоящему стандарту показателя относительной площади смятия f_R и механических свойств для \sigma_v, \sigma_t(\sigma_{0,2}), \sigma_v/\sigma_t(\sigma_{0,2}) и \delta_5 (\delta_p \text{ или } \delta_{max}) проката партии, нескольких партий и всего объема производства за установленный период времени по результатам единичных испытаний.
8.14.2 Для определения статистических показателей используют выборку результатов контрольных испытаний. Выборка, на основании которой проводят определение статистических показателей, должна быть представительной и охватывать длительный промежуток времени, не менее 6 мес (или последние 200 испытанных образцов), в течение которого технологический процесс производства проката оставался неизменным. Число партий (плавок) для формирования представительной выборки должно быть не менее 5.
8.14.3 Значения параметра f_R и механических свойств проката при растяжении для \sigma_v, \sigma_t(\sigma_{0,2}), \sigma_v/\sigma_t(\sigma_{0,2}), \delta_p и \delta_5 считаются достоверными для всего объема производства за установленный период времени, если вероятные значения их величин (обеспеченность P = 0,95 для f_R, \sigma_v, \sigma_t(\sigma_{0,2}) и \sigma_v/\sigma_t(\sigma_{0,2}) и P = 0,90 для \delta_5 (\delta_p, \delta_{max}), рассчитанные по формулам 3 и 4, не выходят за нижние (минимальные C_{min}) или верхние (максимальные C_{max}) значения параметров, установленных в таблицах 5 и 7.
8.14.4 Для показателей f_R, \sigma_v, \sigma_t(\sigma_{0,2}), \sigma_v/\sigma_t(\sigma_{0,2}), \delta_p (\delta_5, \delta_{max}) должны удовлетворяться следующие требования:
x_{cp} - ks \geq C_{min}; (3)x_{cp} + ks \leq C_{max}, (4)где x_{cp} - среднее ожидаемое значение выборки;
k - коэффициенты, как функции количества испытаний n для достоверной частоты отказов:
- - 5% (P = 0,95) при вероятности 90% - приведены в таблице 10 (для f_R, \sigma_v, \sigma_t(\sigma_{0,2}) и \sigma_v/\sigma_t(\sigma_{0,2}));
- - 10% (P = 0,90) при вероятности 90% - приведены в таблице 11 (для \delta_p (\delta_5 \text{ или } \delta_{max}));
s - стандартное отклонение результатов выборки;
C_{min}, C_{max} - величина, соответствующая нижним или верхним границам соответствующих параметров, приведенных в таблицах 2, 5 и 7.
Таблица 10
Значение коэффициента k в зависимости от количества испытаний n для определения достоверной частоты отказов, равной 5%
| n | k | n | k | n | k | n | k |
|---|---|---|---|---|---|---|---|КонсультантПлюс
надежная правовая поддержка
www.consultant.ru
Страница 29 из 56

## СТРАНИЦА 30

### BLOCK [TEXT]: AAVA-HGJY-PLN
"ГОСТ 34028-2016. Межгосударственный стандарт. Прокат арматурный для железобетонных конструкций. Технические условия"

(в...

Документ предоставлен КонсультантПлюс

Дата сохранения: 03.04.2026

| 5 | 3,40 | 13 | 2,40 | 30 | 2,08 | 150 | 1,82 |
|---|---|---|---|---|---|---|---|
| 6 | 3,09 | 14 | 2,36 | 40 | 2,01 | 200 | 1,79 |
| 7 | 2,89 | 15 | 2,33 | 50 | 1,97 | 250 | 1,78 |
| 8 | 2,75 | 16 | 2,30 | 60 | 1,93 | 300 | 1,77 |
| 9 | 2,65 | 17 | 2,27 | 70 | 1,90 | 400 | 1,75 |
| 10 | 2,57 | 18 | 2,25 | 80 | 1,89 | 500 | 1,75 |
| 11 | 2,50 | 19 | 2,23 | 90 | 1,87 | 1000 | 1,71 |
| 12 | 2,45 | 20 | 2,21 | 100 | 1,86 | ∞ | 1,64 |

Таблица 11

Значение коэффициента k в зависимости от количества испытаний n для определения достоверной частоты отказов, равной 10%

| n | k | n | k | n | k | n | k |
|---|---|---|---|---|---|---|---|
| 5 | 2,74 | 13 | 1,93 | 30 | 1,66 | 150 | 1,43 |
| 6 | 2,49 | 14 | 1,90 | 40 | 1,60 | 200 | 1,41 |
| 7 | 2,33 | 15 | 1,87 | 50 | 1,56 | 250 | 1,40 |
| 8 | 2,22 | 16 | 1,84 | 60 | 1,53 | 300 | 1,39 |
| 9 | 2,13 | 17 | 1,82 | 70 | 1,51 | 400 | 1,37 |
| 10 | 2,07 | 18 | 1,80 | 80 | 1,49 | 500 | 1,36 |
| 11 | 2,01 | 19 | 1,78 | 90 | 1,48 | 1000 | 1,34 |
| 12 | 1,97 | 20 | 1,77 | 100 | 1,47 | ∞ | 1,28 |

8.14.5 Оценка уровня качества при долговременном контроле базируется на предположении о нормальном распределении большого количества единичных результатов.

Примечание - Чтобы установить соответствие продукции с заданной достоверностью требованиям настоящего стандарта, можно использовать другие альтернативные статистические методы:

- - графические;

- - непараметрические.

8.14.6 В случае, если при долговременном контроле уровня качества требования параметров f_R, \sigma_v, \sigma_t (\sigma_{0,2}) и \sigma_v / \sigma_t (\sigma_{0,2}) и \delta_s (\delta_p или \delta_{max}) не соответствуют 8.14.4, то изготовитель обязан принять все необходимые технические, технологические или другие меры по устранению причин получения неудовлетворительных результатов.

**КонсультантПлюс**

надежная правовая поддержка

[www.consultant.ru](http://www.consultant.ru)

Страница 30 из 56

## СТРАНИЦА 31

### BLOCK [TEXT]: 9H7K-RWPT-CKK
"ГОСТ 34028-2016. Межгосударственный стандарт. Прокат арматурный для железобетонных конструкций. Технические условия"
(в...
Документ предоставлен КонсультантПлюс
Дата сохранения: 03.04.2026
8.14.7 Характер и объем принимаемых мер по устранению причин получения неудовлетворительных результатов определяет изготовитель, но обязательным условием должно быть увеличение частоты фиксированных контрольных испытаний для получения новой оценки долгосрочного уровня качества.
8.14.8 В период набора новых данных и до получения результатов длительного контроля уровня качества, отвечающих требованиям 8.14.4, изготовитель обязан проводить приемочные испытания каждой партии проката в соответствии с 8.13.
8.14.9 Результаты оценки длительного контроля уровня качества проката должны обновляться каждые шесть месяцев.
8.15 Каждая поставляемая партия проката должна сопровождаться документом о качестве, в котором указывают:
- - наименование, товарный знак (при наличии), юридический адрес изготовителя;
- - наименование заказчика;
- - номер заказа;
- - наименование продукции;
- - номер вагона или другого транспортного средства;
- - форму периодического профиля;
- - номинальный диаметр;
- - группу предельных отклонений по массе 1 м длины (ОМ1 или ОМ2);
- - класс проката с указанием дополнительного набора технических требований в случае их заказа (С, Н, Е, К, У);
- - данные конкретных испытаний (контроля):а) относительную площадь смятия поперечных ребер (f_R);
- б) химический состав;
- в) углеродный эквивалент (при заказе проката с гарантией свариваемости);
- г) условия отбора и подготовки проб для проведения испытаний на растяжение и изгиб или изгиб с разгибом (И1 или И2);
- д) физический или условный предел текучести (\sigma_T или \sigma_{0,2});
- е) временное сопротивление (\sigma_B);
- ж) отношение фактических значений временного сопротивления (\sigma_B) к физическому (\sigma_T) или условному пределу текучести (\sigma_{0,2}) [\sigma_B / \sigma_T (\sigma_{0,2})];
- и) относительное удлинение (\delta_5);
- к) равномерное относительное удлинение (\delta_p) или полное относительное удлинение (\delta_{max}) при максимальной нагрузке;
КонсультантПлюс
надежная правовая поддержка
www.consultant.ru
Страница 31 из 56

## СТРАНИЦА 32

### BLOCK [TEXT]: 9HGH-D6FU-WEJ
f_R, \sigma_v, \sigma_t(\sigma_{0,2}), \sigma_v/\sigma_t(\sigma_{0,2}), \delta_p(\delta_5, \delta_{max}) - в документе о качестве не приводить;
* - количество мотков (пачек);
* - номер партии;
* - массу нетто партии;
* - обозначение настоящего стандарта;
* - штамп, свидетельствующий о проведении технического контроля и о приемке проката по качеству.

4. **Section 8.15.1**: В случае привлечения сторонней организации для проведения испытаний изготовитель обязан прикладывать к документам о качестве копию заключения этой организации по результатам конкретного вида испытаний.

5. **Section 9: Методы контроля (испытаний)**
* 9.1 Изготовитель при выпуске проката с набором дополнительных требований может осуществлять испытания проката самостоятельно с контролем и отражением результатов в сопроводительных документах о качестве или привлекать другие аккредитованные в установленном порядке организации для проведения соответствующего контроля и получать от них заключения по результатам для конкретных видов испытаний.
* 9.2 Химический состав стали определяют по ГОСТ 12354, ГОСТ 12359 - ГОСТ 12361, ГОСТ 12365, ГОСТ 18895, ГОСТ 22536.0 - ГОСТ 22536.12, ГОСТ 27809 <*>. Допускается применение других методов, обеспечивающих необходимую точность анализа.

6. **Footnote**:
* <*> В Российской Федерации допускается использовать ГОСТ Р 54153-2010 "Сталь. Метод атомно-эмиссионного спектрального анализа".

7. **Text**: При разногласиях в оценке качества оценку проводят методами по указанным стандартам.

8. **Section 9.3**: Величину углеродного эквивалента C_{экв} рассчитывают по формуле
* Formula: C_{экв} = C + Mn/6 + (Cr + V + Mo)/5 + (Cu + Ni)/15, (5)

9. **Text**: где С, Мп, Cr, V, Мо, Cu, Ni - фактическая массовая доля углерода, марганца, хрома, ванадия, молибдена, меди и никеля по ковшовой пробе или в готовом прокате, %.

10. **Footer**:
* Left: КонсультантПлюс надежная правовая поддержка
* Middle: www.consultant.ru
* Right: Страница 32 из 56

## СТРАНИЦА 33

### BLOCK [TEXT]: 9FX9-9QQX-4JG
"ГОСТ 34028-2016. Межгосударственный стандарт. Прокат арматурный для железобетонных конструкций. Технические условия"
(в...)
Документ предоставлен КонсультантПлюс
